Repository: olsenlabmit/Terpolymer_Modeling

Repository for supplementary data and Machine Learning for Structure-Property Relationships for Biodegradability in Copolyesters

Available Supplementary Data:

OD/OD0 plots - found in Biodegradability-OD-Plots

GPC/SEC Traces -found in GPC when available. Subfolders are indicative of solvent system and GPC used for analysis as described in the methods of the published work.

H1 NMR Files analyzed for composition - found in NMR- available as mnova files.

Description of Code Files for Machine Learning
Polymer_Similarity.py file contains function definitions from https://github.com/shijiale0609/PolymerEmbedding_EMD for chemical similarity-informed embedding used to generate chemical representations of the polymers

Terpolymer_ML.ipynb:
  -converts original library splits used in https://doi.org/10.1073/pnas.2220021120 to usable forms for new polymer similarity embedding 
  - generates splits for the homopolymer library
  - defines functions for optimizing sckikit-learn Random Forest Classifier Optimization and SDG_Classifier Optimization
  - implements optimization
  - Note: all optimization models are saved as .pkl files

Model_Optimizations.py:
  - carries out polymer embedding calculations and model optimzations using multiprocessing. The same optimizations are can be carried out in Terpolymer_ML.ipynb

Terpolymer_Modeling.ipynb and Terpolymer_Modeling_Updated.ipynb
  -uses optimized models from original library optimization and homopolymer library optimization for augmenation with copolymer data
  -generates splits for the copolymer library
  -carries out polymer similarity embedding calculations for each landscape used in model training
  -performs retraining of optimized models with increasing amounts of copolymer data
  -performs updating of optimized models with increasing amounts of copolymer data

  Modeling_Revisions.ipynb
  - used for published modeling results.
  -uses optimized models from original library optimization and homopolymer library optimization for augmenation with copolymer data
  -generates splits for the copolymer library
  -carries out polymer similarity embedding calculations for each landscape used in model training
  -performs retraining of optimized models with increasing amounts of terpolymer data
  -performs updating of optimized models with increasing amounts of terpolymer data
  -extracts feature analysis from optimized models

Chemical_extensibility.ipynb
-used for testing extrapolation of models to unseen chemical functionalities
-splits data based on if polymers contain specified chemical functionality into train (does not contain) and test (does contain)
-trains and evaluates models with optimized model hyperparameters determined in Modeling_Revisions.ipynb

models trained and datasets used for extrapolation testing

File: Chemical_extensibility/polymers_train_S.csv (part 1 of 2)
,SMILES LIST,Ratio List,Biodegradability
0,"['C(=O)c(cc1)ccc1C(=O)', 'OCCCCCCCCO']","[1, 1]",0
1,"['C(=O)c(cc1)ccc1C(=O)', 'Oc1c(C)cc(cc1(C))C(C)(C)c2cc(C)c(c(C)c2)O']","[1, 1]",0
2,"['C(=O)C(=O)', 'Oc1ccc(cc1)C(C)(c2ccccc2)c3ccc(cc3)O']","[1, 1]",1
3,"['C(=O)CC(=O)', 'OCC=CCO']","[1, 1]",1
4,"['C(=O)C(=O)', 'OCCCCCCCCCCO']","[1, 1]",1
5,"['C(=O)CCCCCCCCC(=O)', 'OCC=CCO']","[1, 1]",0
6,"['C(=O)CCC(=O)', 'Oc1c(C)cc(cc1(C))C(C)(C)c2cc(C)c(c(C)c2)O']","[1, 1]",0
7,"['C(=O)CCC(=O)', 'Oc1ccc(cccc2)c2c1c3c(cccc4)c4ccc3O']","[1, 1]",1
8,"['C(=O)CCC(=O)', 'OC(CO1)C2C1C(CO2)O']","[1, 1]",1
9,"['C(=O)c(ccc1)cc1C(=O)', 'Oc1ccc(cc1)C(C)(C)c2ccc(cc2)O']","[1, 1]",0
10,"['C(=O)CCCCCCCCC(=O)', 'Oc1cc2c(cc1)ccc(c2)O']","[1, 1]",1
11,"['C(=O)CCCCCCCCC(=O)', 'Oc1ccc(cc1)C(C)(c2ccccc2)c3ccc(cc3)O']","[1, 1]",1
12,"['C(=O)CCCCC(=O)', 'OCC=CCO']","[1, 1]",0
13,"['C(=O)c(cc1)ccc1C(=O)', 'OC(C)COC(C)COC(C)CO']","[1, 1]",1
14,"['C(=O)c(cc1)ccc1C(=O)', 'Oc1cc2c(cc1)ccc(c2)O']","[1, 1]",1
15,"['C(=O)c(cc1)ccc1C(=O)', 'OCC#CCO']","[1, 1]",1
16,"['C(=O)c(cc1)ccc1C(=O)', 'Oc1ccc(cc1)C(C)(C)c2ccc(cc2)O']","[1, 1]",1
17,"['C(=O)CCCCCCCCC(=O)', ' Oc1ccc(cc1)C2(CCCCC2)c3ccc(O)cc3']","[1, 1]",1
18,"['C(=O)CCCCCCCC(=O)', 'Oc1ccc(cc1)C(C)(C)c2ccc(cc2)O']","[1, 1]",1
19,"['C(=O)CCCCCCC(=O)', 'Oc1ccc(cc1)C(C)(C)c2ccc(cc2)O']","[1, 1]",1
20,"['C(=O)CCCCCCC(=O)', 'Oc1c(ccc2)c(ccc1)c2O']","[1, 1]",1
21,"['C(=O)c(cc1)ccc1C(=O)', 'OCCCCCO']","[1, 1]",0
22,"['C(=O)', 'OCC(CC)(CC)CO']","[1, 1]",0
23,"['C(=O)', 'OCC(CC(C1)C2C3)C1C2CC3CO']","[1, 1]",0
24,"['C(=O)', 'OC(CC1)CCC1O']","[1, 1]",0
25,"['C(=O)', 'OCC#CCO']","[1, 1]",1
26,"['C(=O)', 'Oc1ccc(cc1)C3(c2ccc(O)cc2)c4ccccc4-c5ccccc35']","[1, 1]",0
27,"['C(=O)', 'OCCCCO']","[1, 1]",1
28,"['C(=O)', 'OCC(COc1ccccc1OC)O']","[1, 1]",0
29,"['C(=O)COCC(=O)', 'OCCCCCCCCCO']","[1, 1]",1
30,"['C(=O)CN(C)CC(=O)', 'OCCC(C)CCO']","[1, 1]",0
31,"['C(=O)CCCCC(=O)', 'OCC(C)(C)C(C(C)C)O']","[1, 1]",0
32,"['C(=O)CCCCC(=O)', 'OCC(C)(C)CO']","[1, 1]",0
33,"['C(=O)CCCCC(=O)', 'Oc1cccc(c1)O']","[1, 1]",1
34,"['C(=O)CCC(=O)', 'OCC(C)CO']","[1, 1]",1
35,"['C(=O)CCC(=O)', 'OCC(CC)(CCCC)CO']","[1, 1]",0
36,"['C(=O)CN(C)CC(=O)', 'OCC(CC)(CCCC)CO']","[1, 1]",0
37,"['C(=O)COCC(=O)', 'Oc1ccc(cc1)C(C)(C)c2ccc(cc2)O']","[1, 1]",1
38,"['C(=O)COCC(=O)', 'OCC(C)CO']","[1, 1]",1
39,"['C(=O)c(cc1)ccc1C(=O)', 'OCCCCO']","[1, 1]",0
40,"['C(=O)c(cc1)ccc1C(=O)', 'OCC(CC)(CCCC)CO']","[1, 1]",0
41,"['C(=O)c(cc1)ccc1C(=O)', 'OC(CC1)CCC1C(C)(C)C(CC2)CCC2O']","[1, 1]",0
42,"['C(=O)c(cc1)ccc1C(=O)', 'Oc1ccc(cc1)C(C)(C)c2ccc(cc2)O']","[1, 1]",0
43,"['C(=O)C(CC1)CCC1C(=O)', 'OCC(C)(C)CO']","[1, 1]",0
44,"['C(=O)C(CC1)CCC1C(=O)', 'OCC(C)CO']","[1, 1]",1
45,"['C(=O)CCCCCC(=O)', 'OCCO']","[1, 1]",1
46,"['C(=O)CCC(=O)', 'OCCO']","[1, 1]",0
47,"['C(=O)CCC(=O)', 'OCCCCCCCCCO']","[1, 1]",0
48,"['C(=O)CCC(=O)', 'OCCCCCCCCCCO']","[1, 1]",0
49,"['C(=O)CCC(=O)', 'OCCC(C)CCO']","[1, 1]",1
50,"['C(=O)CCCC(=O)', 'OCCCCCCCCCCO']","[1, 1]",0
51,"['C(=O)CCCC(=O)', 'OCCCCCO']","[1, 1]",1
52,"['C(=O)CCCC(=O)', 'OCCC(C)CCO']","[1, 1]",1
53,"['C(=O)CCCC(=O)', 'OCCCCCCCCCO']","[1, 1]",0
54,"['C(=O)CCCCCCCC(=O)', 'OCCCCCCCCCO']","[1, 1]",0
55,"['C(=O)CCCCC(=O)', 'OCCCCCCCCCO']","[1, 1]",0
56,"['C(=O)c(ccc1)cc1C(=O)', 'OCCCCCCCCCCO']","[1, 1]",0
57,"['C(=O)c(ccc1c2)cc1ccc2C(=O)', 'OCCCCO']","[1, 1]",0
58,"['C(=O)C(CC1)CCC1C(=O)', 'OCCCCCCO']","[1, 1]",0
59,"['C(=O)c(ccc1c2)cc1ccc2C(=O)', 'OCCCCCCCCO']","[1, 1]",0
60,"['C(=O)CCCCCCCCC(=O)', 'OC(CC1)CCC1C(C)(C)C(CC2)CCC2O']","[1, 1]",0
61,"['C(=O)CCCCCC(=O)', 'OCCCCCCCCO']","[1, 1]",1
62,"['C(=O)CCCCCCCCC(=O)', 'OCCCCCCCCCO']","[1, 1]",0
63,"['C(=O)CCCCCCCCC(=O)', 'OCCCCCCCCCCO']","[1, 1]",0
64,"['C(=O)CCCCCC(=O)', 'OCCOCCO']","[1, 1]",1
65,"['C(=O)C(CC1)CCC1C(=O)', 'OCCOCCO']","[1, 1]",1
66,"['C(=O)c(ccc1c2)cc1ccc2C(=O)', 'OCCOCCO']","[1, 1]",0
67,"['C(=O)C(CC1)CCC1C(=O)', 'OC(C)COC(C)COC(C)CO']","[1, 1]",1
68,"['C(=O)c(ccc1c2)cc1ccc2C(=O)', 'OCC(C)OCC(C)O']","[1, 1]",1
69,"['C(=O)CCCCC(=O)', 'OCC(C)OCC(C)O']","[1, 1]",1
70,"['C(=O)c(ccc1)cc1C(=O)', 'OCC(CC)(CC)CO']","[1, 1]",0
71,"['C(=O)CCCC(=O)', 'OC(CC1)CCC1O']","[1, 1]",0
72,"['C(=O)CCC(=O)', 'OCC(COc1ccccc1OC)O']","[1, 1]",1
73,"['C(=O)CCCCCC(=O)', 'OCCC(C)CCO']","[1, 1]",1
74,"['C(=O)c1nc2ccccc2c(c1)C(=O)', 'OC(CC1)CCC1O']","[1, 1]",0
75,"['C(=O)c1nc2ccccc2c(c1)C(=O)', 'OCC(C)(C)CO']","[1, 1]",1
76,"['C(=O)c1nc2ccccc2c(c1)C(=O)', 'OCC(CC)(CCCC)CO']","[1, 1]",1
77,"['C(=O)CCCCCCCCC(=O)', 'OC(CC1)CCC1O']","[1, 1]",1
78,"['C(=O)CN(C)CC(=O)', 'OCC(CC)(CC)CO']","[1, 1]",1
79,"['C(=O)CCCC(=O)', 'OCC(CC(C1)C2C3)C1C2CC3CO']","[1, 1]",1
80,"['C(=O)c(ccc1)cc1C(=O)', 'OCC(CC1)CCC1CO']","[1, 1]",0
81,"['C(=O)c(ccc1c2)cc1ccc2C(=O)', 'OCC(C)O']","[1, 1]",0
82,"['C(=O)COCCOCC(=O)', 'OC(CC1)CCC1C(C)(C)C(CC2)CCC2O']","[1, 1]",1
83,"['C(=O)CCCC(CCCCCC)O', 'C(=O)CCCCC(CCCC)O']","[2, 1]",0
84,"['C(=O)CC(C)O', 'C(=O)CCCCC(CCCC)O']","[2, 1]",0
85,"['C(=O)CCCC(CCCCCCC)O', 'C(=O)CCCCC(CCCC)O']","[2, 1]",0
86,"['C(=O)CC(C)O', 'C(=O)CCCCCO']","[2, 1]",1
87,"['C(=O)CCCCO', 'C(=O)CCCCO']","[2, 1]",1
88,"['C(=O)CCCCCCCCCCCCCCO', 'C(=O)CCCCO']","[2, 1]",0
89,"['C(=O)CCCCO', 'C(=O)CCO']","[2, 1]",1
90,"['C(=O)C=Cc(cccc1)c1O', 'C(=O)C=Cc(cccc1)c1O']","[2, 1]",0
91,"['C(=O)C(C)OC(=O)C(C)O', 'C(=O)CCCC(CCCCCC)O']","[2, 1]",1
92,"['C(=O)COC(=O)CO', 'C(=O)CCCCC(CCCC)O']","[2, 1]",1
93,"['C(=O)COC(=O)CO', 'C(=O)CCCCCCCCCCCCCCO']","[2, 1]",1
94,"['C(=O)COC(=O)CO', 'C(=O)C=Cc(cccc1)c1O']","[2, 1]",1
95,"['C(=O)C=Cc(cccc1)c1O', 'C(=O)CCCCC(CCCC)O']","[2, 1]",0
96,"['C(=O)C=Cc(cccc1)c1O', 'C(=O)C=CCC(CCCCC)O']","[2, 1]",0
97,"['C(=O)COC(=O)CO', 'C(=O)CCO']","[2, 1]",0
98,"['C(=O)CC(=O)', 'Oc1ccc(cc1)C(C)(C)c2ccc(cc2)O']","[1, 1]",0
99,"['C(=O)c(cc1)ccc1C(=O)', 'OC(C)CCC(C)O']","[1, 1]",0
100,"['C(=O)c(cc1)ccc1C(=O)', 'OCCOCCO']","[1, 1]",0
101,"['C(=O)c(cc1)ccc1C(=O)', 'OCCOCCOCCO']","[1, 1]",0
102,"['C(=O)c(cc1)ccc1C(=O)', 'Oc1ccc(cc1)C3(c2ccc(O)cc2)c4ccccc4-c5ccccc35']","[1, 1]",1
103,"['C(=O)C(=O)', 'Oc1ccc(cc1)C(C)(C)c2ccc(cc2)C(C)(C)c3ccc(cc3)O']","[1, 1]",1
104,"['C(=O)c(cccc1)c1C(=O)', 'Oc1c(ccc2)c(ccc1)c2O']","[1, 1]",1
105,"['C(=O)CCCCCCCCC(=O)', 'Oc1ccc(cc1)Cc2ccc(cc2)O']","[1, 1]",1
106,"['C(=O)CCC(=O)', ' Oc1ccc(cc1)C2(CCCCC2)c3ccc(O)cc3']","[1, 1]",0
107,"['C(=O)c(ccc1)cc1C(=O)', ' Oc1ccc(cc1)C2(CCCCC2)c3ccc(O)cc3']","[1, 1]",0
108,"['C(=O)c(ccc1)cc1C(=O)', 'Oc1c(C)cc(cc1(C))C(C)(C)c2cc(C)c(c(C)c2)O']","[1, 1]",0
109,"['C(=O)CCCCC(=O)', 'Oc1c(ccc2)c(ccc1)c2O']","[1, 1]",1
110,"['C(=O)CCCCC(=O)', 'Oc1c(C)cc(cc1(C))C(C)(C)c2cc(C)c(c(C)c2)O']","[1, 1]",0
111,"['C(=O)CCCCC(=O)', ' Oc1ccc(cc1)C2(CCCCC2)c3ccc(O)cc3']","[1, 1]",1
112,"['C(=O)c(cc1)ccc1C(=O)', 'Oc1c(ccc2)c(ccc1)c2O']","[1, 1]",1
113,"['C(=O)c(cc1)ccc1C(=O)', 'Oc1ccc(cc1)Cc2ccc(cc2)O']","[1, 1]",1
114,"['C(=O)c(cc1)ccc1C(=O)', 'OCC(COc1ccccc1OC)O']","[1, 1]",1
115,"['C(=O)CCCCCCCC(=O)', 'OCC#CCO']","[1, 1]",1
116,"['C(=O)CCCCCCCC(=O)', 'Oc1ccc(cc1)C3(c2ccc(O)cc2)c4ccccc4-c5ccccc35']","[1, 1]",0
117,"['C(=O)C(C)(C)C(=O)', 'Oc(cccc1)c1c2c(cccc2)O']","[1, 1]",1
118,"['C(=O)C(C)(C)C(=O)', 'OCC=CCO']","[1, 1]",1
119,"['C(=O)', 'Oc1ccc(cc1)C(C)(C)c2ccc(cc2)C(C)(C)c3ccc(cc3)O']","[1, 1]",0
120,"['C(=O)', 'OCCCCCCCCCO']","[1, 1]",0
121,"['C(=O)', 'OCCCCCCCCCCO']","[1, 1]",0
122,"['C(=O)', 'OC(CC1)CCC1C(C)(C)C(CC2)CCC2O']","[1, 1]",0
123,"['C(=O)', 'Oc1c(ccc2)c(ccc1)c2O']","[1, 1]",1
124,"['C(=O)', 'OCC(CC)(CCCC)CO']","[1, 1]",0
125,"['C(=O)COCC(=O)', 'OCCCCCCCCCCO']","[1, 1]",1
126,"['C(=O)COCC(=O)', 'OCCCO']","[1, 1]",1
127,"['C(=O)COCC(=O)', 'OCCCCCCO']","[1, 1]",1
128,"['C(=O)CN(C)CC(=O)', 'OCCCCCCCCCCO']","[1, 1]",0
129,"['C(=O)CCCCC(=O)', 'OC(CC1)CCC1C(C)(C)C(CC2)CCC2O']","[1, 1]",0
130,"['C(=O)CCC(=O)', 'Oc1cccc(c1)O']","[1, 1]",0
131,"['C(=O)CCCCC(=O)', 'OC(CC1)CCC1O']","[1, 1]",1
132,"['C(=O)CCC(=O)', 'OC(CC1)CCC1O']","[1, 1]",0
133,"['C(=O)CCCCCCC(=O)', 'OCC(CC1)CCC1CO']","[1, 1]",0
134,"['C(=O)CCC(=O)', 'OCC(CC(C1)C2C3)C1C2CC3CO']","[1, 1]",0
135,"['C(=O)CN(C)CC(=O)', 'OC(C)C(C)O']","[1, 1]",1
136,"['C(=O)CCCCCC(=O)', 'OCCCO']","[1, 1]",1
137,"['C(=O)CCC(=O)', 'OCCCCCCCO']","[1, 1]",0
138,"['C(=O)CCCCC(=O)', 'OCCCCO']","[1, 1]",1
139,"['C(=O)CCCCC(=O)', 'OCCCCCCCO']","[1, 1]",0
140,"['C(=O)c(ccc1)cc1C(=O)', 'OCCCCCCO']","[1, 1]",0
141,"['C(=O)c(ccc1c2)cc1ccc2C(=O)', 'OCCCCCO']","[1, 1]",1
142,"['C(=O)CN(C)CC(=O)', 'OCCCCCCCCO']","[1, 1]",1
143,"['C(=O)CCCCCCCCC(=O)', 'OCC(C)(C)C(C(C)C)O']","[1, 1]",0
144,"['C(=O)CCCCCCCCC(=O)', 'OCCCCCCCO']","[1, 1]",0
145,"['C(=O)CCCCCCCCC(=O)', 'OCCCCCCCCO']","[1, 1]",0
146,"['C(=O)CCCCCC(=O)', 'OCC(CC1)CCC1CO']","[1, 1]",1
147,"['C(=O)CCCCCCCC(=O)', 'OCC(CC1)CCC1CO']","[1, 1]",0
148,"['C(=O)CCCCCCCCC(=O)', 'OCC(CC1)CCC1CO']","[1, 1]",0
149,"['C(=O)CCCCCCCC(=O)', 'OCCOCCO']","[1, 1]",1
150,"['C(=O)CCCCCCC(=O)', 'OCCOCCO']","[1, 1]",1
151,"['C(=O)CCCCCCCC(=O)', 'OCC(C)CO']","[1, 1]",0
152,"['C(=O)CCCCCCCCC(=O)', 'OCCOCCOCCO']","[1, 1]",1
153,"['C(=O)CCCCCCC(=O)', 'OCCOCCOCCO']","[1, 1]",1
154,"['C(=O)CCCCCCC(=O)', 'OC(C)COC(C)COC(C)CO']","[1, 1]",1
155,"['C(=O)CCC(=O)', 'OC(C)COC(C)COC(C)CO']","[1, 1]",1
156,"['C(=O)C(CC1)CCC1C(=O)', 'OCC(C)OCC(C)O']","[1, 1]",1
157,"['C(=O)CCCC(=O)', 'OCC(C)OCC(C)O']","[1, 1]",1
158,"['C(=O)CC(=O)', 'OCC(C)OCC(C)O']","[1, 1]",1
159,"['C(=O)CCCCCCCCC(=O)', 'OCC(COc1ccccc1OC)O']","[1, 1]",1
160,"['C(=O)c1nc2ccccc2c(c1)C(=O)', 'OCC(C)(C)C(C(C)C)O']","[1, 1]",1
161,"['C(=O)c1nc2ccccc2c(c1)C(=O)', 'OCCOCCOCCO']","[1, 1]",0
162,"['C(=O)CCCCCC(=O)', 'OCC(CC)(CC)CO']","[1, 1]",0
163,"['C(=O)CCCCCCCCC(=O)', 'OCC(CC)(CC)CO']","[1, 1]",0
164,"['C(=O)c(ccc1)cc1C(=O)', 'OCC(CC)(CCCC)CO']","[1, 1]",0
165,"['C(=O)CN(C)CC(=O)', 'OCC(CC(C1)C2C3)C1C2CC3CO']","[1, 1]",1
166,"['C(=O)COCCOCC(=O)', 'OCCC(C)CCO']","[1, 1]",1
167,"['C(=O)COCCOCC(=O)', 'OCC(CC)(CCCC)CO']","[1, 1]",1
168,"['C(=O)COCCOCC(=O)', 'OCC(C)(C)CO']","[1, 1]",1
169,"['C(=O)CCCC(=O)', 'OCC(C)O']","[1, 1]",0
170,"['C(=O)CCCCCCCC(=O)', 'OCC(C)(C)CO']","[1, 1]",0
171,"['C(=O)COCCOCC(=O)', 'OCCCO']","[1, 1]",1
172,"['C(=O)CCCC(=O)', 'OC(CC1)CCC1C(C)(C)C(CC2)CCC2O']","[1, 1]",1
173,"['C(=O)CCCCO', 'C(=O)CCCCC(CCCC)O']","[2, 1]",0
174,"['C(=O)CCCCCO', 'C(=O)CC(C)O']","[2, 1]",0
175,"['C(=O)CCCCCCCCCCCCCCCO', 'C(=O)C=CCC(CCCCC)O']","[2, 1]",0
176,"['C(=O)CCCCCCCCCCCCCCCO', 'C(=O)C=CCC(CCCCC)O']","[2, 1]",0
177,"['C(=O)CCCCO', 'C(=O)C=CCC(CCCCC)O']","[2, 1]",0
178,"['C(=O)CCCCCO', 'C(=O)CCCCO']","[2, 1]",1
179,"['C(=O)CCCCCCCCCCCCCCO', 'C(=O)CC(C)O']","[2, 1]",0
180,"['C(=O)CCCCO', 'C(=O)CCCCCCCCCCCCCCO']","[2, 1]",0
181,"['C(=O)CCO', 'C(=O)CCCCO']","[2, 1]",1
182,"['C(=O)CCO', 'C(=O)C(C)OC(=O)C(C)O']","[2, 1]",1
183,"['C(=O)C(C)OC(=O)C(C)O', 'C(=O)CCO']","[2, 1]",1
184,"['C(=O)CCCCCCCCCCCCCCCO', 'C(=O)CCCCCCCCCCCCCCCO']","[2, 1]",1
185,"['C(=O)CCCCCCCCCCCCCCO', 'C(=O)C(C)OC(=O)C(C)O']","[2, 1]",1
186,"['C(=O)CCCC(CCCCCCC)O', 'C(=O)C(C)OC(=O)C(C)O']","[2, 1]",0
187,"['C(=O)COC(=O)CO', 'C(=O)C=CCC(CCCCC)O']","[2, 1]",0
188,"['C(=O)CCCC(CCCC)O', 'C(=O)COC(=O)CO']","[2, 1]",1
189,"['C(=O)CCCC(CCCCCCC)O', 'C(=O)COC(=O)CO']","[2, 1]",0
190,"['C(=O)CCCCC(CCCC)O', 'C(=O)C=Cc(cccc1)c1O']","[2, 1]",0
191,"['C(=O)CCCCC(CCCC)O', 'C(=O)CC(C)O']","[2, 1]",0
192,"['C(=O)COC(=O)CO', 'C(=O)COC(=O)CO']","[2, 1]",0
193,"['C(=O)c(cc1)ccc1C(=O)', 'OC(CC1)CCC1O']","[1, 1]",0
194,"['C(=O)c(cc1)ccc1C(=O)', ' Oc1ccc(cc1)C2(CCCCC2)c3ccc(O)cc3']","[1, 1]",1
195,"['C(=O)c(cc1)ccc1C(=O)', 'Oc1ccc(cccc2)c2c1c3c(cccc4)c4ccc3O']","[1, 1]",1
196,"['C(=O)c(cccc1)c1C(=O)', 'Oc1cc2c(cc1)ccc(c2)O']","[1, 1]",1
197,"['C(=O)CC(=O)', 'Oc1cc2c(cc1)ccc(c2)O']","[1, 1]",1
198,"['C(=O)CCC(=O)', 'Oc1cc2c(cc1)ccc(c2)O']","[1, 1]",1
199,"['C(=O)c(ccc1)cc1C(=O)', 'Oc1ccc(cccc2)c2c1c3c(cccc4)c4ccc3O']","[1, 1]",0
200,"['C(=O)c(ccc1)cc1C(=O)', 'OC(CO1)C2C1C(CO2)O']","[1, 1]",0
201,"['C(=O)c(cc1)ccc1C(=O)', 'OCCC(C)CCO']","[1, 1]",1
202,"['C(=O)CCCCC(=O)', 'Oc1ccc(cc1)C(C)(C)c2ccc(cc2)C(C)(C)c3ccc(cc3)O']","[1, 1]",0
203,"['C(=O)CCCCCCCCC(=O)', 'OCC(COc1ccccc1OC)O']","[1, 1]",1
204,"['C(=O)CCCCCCCC(=O)', 'OCC=CCO']","[1, 1]",1
205,"['C(=O)CCCCCCCC(=O)', 'Oc1cccc(c1)O']","[1, 1]",1
206,"['C(=O)CCCCCCCC(=O)', 'OCC(COc1ccccc1OC)O']","[1, 1]",1
207,"['C(=O)CCCCCCCC(=O)', 'Oc1c(C)cc(cc1(C))C(C)(C)c2cc(C)c(c(C)c2)O']","[1, 1]",1
208,"['C(=O)', 'Oc(cccc1)c1c2c(cccc2)O']","[1, 1]",0
209,"['C(=O)', 'Oc1ccc(cc1)C(C)(c2ccccc2)c3ccc(cc3)O']","[1, 1]",0
210,"['C(=O)COCC(=O)', 'OCCCCCO']","[1, 1]",1
211,"['C(=O)CCCCC(=O)', 'OCC#CCO']","[1, 1]",1
212,"['C(=O)CCC(=O)', 'OCC(CC1)CCC1CO']","[1, 1]",0
213,"['C(=O)CCC(=O)', 'OC(CC1)CCC1C(C)(C)C(CC2)CCC2O']","[1, 1]",0
214,"['C(=O)CN(C)CC(=O)', 'OCC(CC1)CCC1CO']","[1, 1]",1
215,"['C(=O)COCC(=O)', 'OCC(CC)(CCCC)CO']","[1, 1]",0
216,"['C(=O)COCC(=O)', 'OC(CC1)CCC1C(C)(C)C(CC2)CCC2O']","[1, 1]",0
217,"['C(=O)c(cc1)ccc1C(=O)', 'OCCO']","[1, 1]",0
218,"['C(=O)c1ccc(cc1)C(=O)', 'OCC=CCO']","[1, 1]",0
219,"['C(=O)c(cc1)ccc1C(=O)', 'OCC(C)CO']","[1, 1]",0
220,"['C(=O)C(CC1)CCC1C(=O)', 'OCC(CC)(CCCC)CO']","[1, 1]",0
221,"['C(=O)C(CC1)CCC1C(=O)', 'OCC(CC(C1)C2C3)C1C2CC3CO']","[1, 1]",0
222,"['C(=O)CCCCCCCC(=O)', 'OCCO']","[1, 1]",0
223,"['C(=O)CCCCCCCC(=O)', 'OCCCCCO']","[1, 1]",0
224,"['C(=O)CCCCCC(=O)', 'OCCCCO']","[1, 1]",0
225,"['C(=O)CCCC(=O)', 'OCCO']","[1, 1]",1
226,"['C(=O)CCCCCCCC(=O)', 'OCCCCCCCCO']","[1, 1]",0
227,"['C(=O)CCCC(=O)', 'OCCCO']","[1, 1]",1
228,"['C(=O)CCCC(=O)', 'OCCCCCCCO']","[1, 1]",0
229,"['C(=O)CCCCC(=O)', 'OCCCCCCCCCCO']","[1, 1]",0
230,"['C(=O)c(ccc1)cc1C(=O)', 'OCCC(C)CCO']","[1, 1]",0
231,"['C(=O)c(ccc1)cc1C(=O)', 'OCCCCCCCO']","[1, 1]",0
232,"['C(=O)CN(C)CC(=O)', 'OCC(C)(C)C(C(C)C)O']","[1, 1]",0
233,"['C(=O)CN(C)CC(=O)', 'OCCCCCO']","[1, 1]",1
234,"['C(=O)c(ccc1c2)cc1ccc2C(=O)', 'OCCCCCCO']","[1, 1]",0
235,"['C(=O)C(CC1)CCC1C(=O)', 'OCCCCCCCCCO']","[1, 1]",0
236,"['C(=O)CCCCCC(=O)', 'OC(CC1)CCC1C(C)(C)C(CC2)CCC2O']","[1, 1]",1
237,"['C(=O)CCCCCCCC(=O)', 'OC(CC1)CCC1C(C)(C)C(CC2)CCC2O']","[1, 1]",0
238,"['C(=O)CCCCCCCC(=O)', 'OCC(C)(C)C(C(C)C)O']","[1, 1]",0
239,"['C(=O)CCCCCCCCC(=O)', 'OCCCCCCO']","[1, 1]",0
240,"['C(=O)CCCC(=O)', 'OCCOCCO']","[1, 1]",1
241,"['C(=O)CCCCCCCC(=O)', 'OCCOCCOCCO']","[1, 1]",0
242,"['C(=O)CCCCCC(=O)', 'OC(C)COC(C)COC(C)CO']","[1, 1]",1
243,"['C(=O)CCCCCCCC(=O)', 'OC(C)COC(C)COC(C)CO']","[1, 1]",1
244,"['C(=O)CCCCCCCC(=O)', 'OCC(C)OCC(C)O']","[1, 1]",1
245,"['C(=O)CCCCCCCC(=O)', 'OCC(COc1ccccc1OC)O']","[1, 1]",1
246,"['C(=O)CCCCC(=O)', 'OCC(COc1ccccc1OC)O']","[1, 1]",1
247,"['C(=O)c1nc2ccccc2c(c1)C(=O)', 'OCCCCCCCCO']","[1, 1]",0
248,"['C(=O)c1nc2ccccc2c(c1)C(=O)', 'OCCCO']","[1, 1]",0
249,"['C(=O)c1nc2ccccc2c(c1)C(=O)', 'OCC(CC)(CC)CO']","[1, 1]",0
250,"['C(=O)c1oc(cc1)C(=O)', 'OCCCCCCO']","[1, 1]",0
251,"['C(=O)c1oc(cc1)C(=O)', 'OCCO']","[1, 1]",1
252,"['C(=O)CCCCCCCC(=O)', 'OCC(CC(C1)C2C3)C1C2CC3CO']","[1, 1]",1
253,"['C(=O)c(ccc1)cc1C(=O)', 'OCC(C)(C)C(C(C)C)O']","[1, 1]",0
254,"['C(=O)COCC(=O)', 'OC(C)C(C)O']","[1, 1]",1
255,"['C(=O)c(ccc1)cc1C(=O)', 'OCC(C)(C)CO']","[1, 1]",0
256,"['C(=O)c(ccc1c2)cc1ccc2C(=O)', 'OCC(CC)(CCCC)CO']","[1, 1]",0
257,"['C(=O)C(CC1)CCC1C(=O)', 'OCCCO']","[1, 1]",1
258,"['C(=O)CCCCCCCCC(=O)', 'OCCC(C)CCO']","[1, 1]",0
259,"['C(=O)CCCCCCCC(=O)', 'OC(C)C(C)O']","[1, 1]",1
260,"['C(=O)CCCCCC(=O)', 'OCC(C)O']","[1, 1]",0
261,"['C(=O)CCCCCCCCC(=O)', 'OCC(C)O']","[1, 1]",0
262,"['C(=O)CCCCCCCCC(=O)', 'OCCO']","[1, 1]",0
263,"['C(=O)c(ccc1)cc1C(=O)', 'OCC(CC(C1)C2C3)C1C2CC3CO']","[1, 1]",0
264,"['C(=O)CCCCCO', 'C(=O)CCCCCO']","[2, 1]",0
265,"['C(=O)CCCCCCCCCCCCCCO', 'C(=O)CCCCC(CCCC)O']","[2, 1]",0
266,"['C(=O)CCCCCO', 'C(=O)CCCCCCCCCCCCCCO']","[2, 1]",0
267,"['C(=O)CCCCCCCCCCCCCCO', 'C(=O)CCCCCO']","[2, 1]",0
268,"['C(=O)CCCCO', 'C(=O)CCCCCO']","[2, 1]",1
269,"['C(=O)CC(C)O', 'C(=O)CCCCCCCCCCCCCCO']","[2, 1]",0
270,"['C(=O)CCCC(CCCCCCC)O', 'C(=O)CCCC(CCCCCCC)O']","[2, 1]",1
271,"['C(=O)C(C)OC(=O)C(C)O', 'C(=O)CCCC(CCCCCCC)O']","[2, 1]",1
272,"['C(=O)C(C)OC(=O)C(C)O', 'C(=O)CCCCCCCCCCCCCCCO']","[2, 1]",1
273,"['C(=O)C(C)OC(=O)C(C)O', 'C(=O)C=Cc(cccc1)c1O']","[2, 1]",0
274,"['C(=O)CCCC(CCCC)O', 'C(=O)C(C)OC(=O)C(C)O']","[2, 1]",1
275,"['C(=O)COC(=O)CO', 'C(=O)CCCC(CCCC)O']","[2, 1]",1
276,"['C(=O)COC(=O)CO', 'C(=O)CCCC(CCCCCCC)O']","[2, 1]",1
277,"['C(=O)COC(=O)CO', 'C(=O)CCCCCCCCCCCCCCCO']","[2, 1]",1
278,"['C(=O)CCCCC(CCCC)O', 'C(=O)COC(=O)CO']","[2, 1]",1
279,"['C(=O)CC(C)O', 'C(=O)COC(=O)CO']","[2, 1]",1
280,"['C(=O)C=Cc(cccc1)c1O', 'C(=O)CCCC(CCCCCC)O']","[2, 1]",0
281,"['C(=O)C=Cc(cccc1)c1O', 'C(=O)CCCC(CCCC)O']","[2, 1]",0
282,"['C(=O)CC(C)O', 'C(=O)C=Cc(cccc1)c1O']","[2, 1]",1
283,"['C(=O)CCCCCO', 'C(=O)C=Cc(cccc1)c1O']","[2, 1]",0
284,"['C(=O)CCCCC(CCCC)O', 'C(=O)CCCCCCCCCCCCCCCO']","[2, 1]",0
285,"['C(=O)CCCCCO', 'C(=O)COC(=O)CO']","[2, 1]",1
286,"['C(=O)CCCCO', 'C(=O)COC(=O)CO']","[2, 1]",0
287,"['C(=O)COC(=O)CO', 'C(=O)C(C)OC(=O)C(C)O']","[2, 1]",1
288,"['C(=O)c(cc1)ccc1C(=O)', 'Oc1ccc(cc1)C(C)(C)c2ccc(cc2)C(C)(C)c3ccc(cc3)O']","[1, 1]",1
289,"['C(=O)c(cc1)ccc1C(=O)', 'Oc1ccc(cc1)C(C)(c2ccccc2)c3ccc(cc3)O']","[1, 1]",1
290,"['C(=O)c(cccc1)c1C(=O)', 'OCC=CCO']","[1, 1]",1
291,"['C(=O)CC(=O)', 'Oc1ccc(cc1)C(C)(c2ccccc2)c3ccc(cc3)O']","[1, 1]",0
292,"['C(=O)C(=O)', 'Oc1cc2c(cc1)ccc(c2)O']","[1, 1]",1
293,"['C(=O)c(ccc1)cc1C(=O)', 'OCC=CCO']","[1, 1]",0
294,"['C(=O)c(ccc1)cc1C(=O)', 'OC(C)(C)C#CC(C)(C)O']","[1, 1]",0
295,"['C(=O)CCCCCCCCC(=O)', 'OC(C)(C)C#CC(C)(C)O']","[1, 1]",0
296,"['C(=O)CCCCC(=O)', 'Oc(cccc1)c1c2c(cccc2)O']","[1, 1]",0
297,"['C(=O)CCCCCCCCC(=O)', 'Oc1ccc(cc1)C3(c2ccc(O)cc2)c4ccccc4-c5ccccc35']","[1, 1]",0
298,"['C(=O)CCCCC(=O)', 'Oc1ccc(cc1)C(C)(c2ccccc2)c3ccc(cc3)O']","[1, 1]",1
299,"['C(=O)c(cc1)ccc1C(=O)', 'Oc1cccc(c1)O']","[1, 1]",1
300,"['C(=O)c(cc1)ccc1C(=O)', 'OC(CO1)C2C1C(CO2)O']","[1, 1]",0
301,"['C(=O)CCCCCCCCC(=O)', 'Oc1ccc(cccc2)c2c1c3c(cccc4)c4ccc3O']","[1, 1]",0
302,"['C(=O)CCCCCCCC(=O)', 'Oc1ccc(cc1)Cc2ccc(cc2)O']","[1, 1]",1
303,"['C(=O)CCCCCCCC(=O)', 'Oc1c(ccc2)c(ccc1)c2O']","[1, 1]",1
304,"['C(=O)CCCCCCCC(=O)', 'Oc1cc2c(cc1)ccc(c2)O']","[1, 1]",1
305,"['C(=O)CCCCCCCC(=O)', 'Oc1ccc(cc1)C(C)(C)c2ccc(cc2)C(C)(C)c3ccc(cc3)O']","[1, 1]",1
306,"['C(=O)CCCCCCC(=O)', 'Oc1ccc(cc1)Cc2ccc(cc2)O']","[1, 1]",0
307,"['C(=O)C(C)(C)C(=O)', 'Oc1c(ccc2)c(ccc1)c2O']","[1, 1]",1
308,"['C(=O)', 'OCC(C)(C)CO']","[1, 1]",0
309,"['C(=O)', ' Oc1ccc(cc1)C2(CCCCC2)c3ccc(O)cc3']","[1, 1]",1
310,"['C(=O)COCC(=O)', 'OCCO']","[1, 1]",1
311,"['C(=O)COCC(=O)', 'OCCC(C)CCO']","[1, 1]",1
312,"['C(=O)CN(C)CC(=O)', 'OCCCCO']","[1, 1]",1
313,"['C(=O)CN(C)CC(=O)', 'OCCCCCCO']","[1, 1]",0
314,"['C(=O)CCCCC(=O)', 'OCC(C)CO']","[1, 1]",1
315,"['C(=O)CCCCC(=O)', 'OCC(CC)(CCCC)CO']","[1, 1]",0
316,"['C(=O)CCCCC(=O)', 'OCC(CC(C1)C2C3)C1C2CC3CO']","[1, 1]",0
317,"['C(=O)CCCCC(=O)', 'OC(C)C(C)O']","[1, 1]",1
318,"['C(=O)CCC(=O)', 'OC(C)C(C)O']","[1, 1]",1
319,"['C(=O)CCC(=O)', 'OCC=CCO']","[1, 1]",1
320,"['C(=O)CCC(=O)', 'OCC(CC)(CC)CO']","[1, 1]",0
321,"['C(=O)CCC(=O)', 'OCC(C)(C)CO']","[1, 1]",0
322,"['C(=O)COCC(=O)', 'OCC(CC)(CC)CO']","[1, 1]",1
323,"['C(=O)COCC(=O)', 'Oc1cccc(c1)O']","[1, 1]",0
324,"['C(=O)COCC(=O)', 'OCC(CC1)CCC1CO']","[1, 1]",1
325,"['C(=O)COCC(=O)', 'OC(CO1)C2C1C(CO2)O']","[1, 1]",0
326,"['C(=O)c(cc1)ccc1C(=O)', 'OCC(CC1)CCC1CO']","[1, 1]",0
327,"['C(=O)C(CC1)CCC1C(=O)', 'OC(CC1)CCC1O']","[1, 1]",0
328,"['C(=O)C(CC1)CCC1C(=O)', 'OC(CC1)CCC1C(C)(C)C(CC2)CCC2O']","[1, 1]",0
329,"['C(=O)CCCCCC(=O)', 'OCCCCCO']","[1, 1]",0
330,"['C(=O)CCCCCCCC(=O)', 'OCCC(C)CCO']","[1, 1]",0
331,"['C(=O)CCC(=O)', 'OCCCCCCO']","[1, 1]",0
332,"['C(=O)CCC(=O)', 'OC(C)CCC(C)O']","[1, 1]",1
333,"['C(=O)CCC(=O)', 'OCCCCCCCCO']","[1, 1]",0
334,"['C(=O)CCCC(=O)', 'OCCCCCCCCO']","[1, 1]",0
335,"['C(=O)CCCCC(=O)', 'OCCCCCCO']","[1, 1]",0
336,"['C(=O)c(ccc1)cc1C(=O)', 'OCCO']","[1, 1]",0
337,"['C(=O)c(ccc1)cc1C(=O)', 'OCCCCCCCCO']","[1, 1]",0
338,"['C(=O)C(CC1)CCC1C(=O)', 'OCC(C)(C)C(C(C)C)O']","[1, 1]",0
339,"['C(=O)c(ccc1c2)cc1ccc2C(=O)', 'OCC(C)(C)C(C(C)C)O']","[1, 1]",0
340,"['C(=O)c(ccc1)cc1C(=O)', 'OC(C)C(C)O']","[1, 1]",0
341,"['C(=O)CCCC(=O)', 'OCC(CC1)CCC1CO']","[1, 1]",1
342,"['C(=O)c(ccc1c2)cc1ccc2C(=O)', 'OCC(CC1)CCC1CO']","[1, 1]",0
343,"['C(=O)c(ccc1c2)cc1ccc2C(=O)', 'OCCCCCCCCCO']","[1, 1]",0
344,"['C(=O)CCCCCC(=O)', 'OCCCCCCCCCO']","[1, 1]",0
345,"['C(=O)CCCCCCCCC(=O)', 'OCCOCCO']","[1, 1]",1
346,"['C(=O)c(ccc1)cc1C(=O)', 'OCCOCCO']","[1, 1]",1
347,"['C(=O)c(ccc1c2)cc1ccc2C(=O)', 'OCCOCCOCCO']","[1, 1]",0
348,"['C(=O)C(CC1)CCC1C(=O)', 'OCC(C)CO']","[1, 1]",0
349,"['C(=O)CCCC(=O)', 'OC(C)COC(C)COC(C)CO']","[1, 1]",1
350,"['C(=O)C(CC1)CCC1C(=O)', 'OCC(COc1ccccc1OC)O']","[1, 1]",1
351,"['C(=O)CCCC(=O)', 'OCC(COc1ccccc1OC)O']","[1, 1]",1
352,"['C(=O)COCCOCC(=O)', 'OCC(COc1ccccc1OC)O']","[1, 1]",1
353,"['C(=O)CC(=O)', 'OCC(COc1ccccc1OC)O']","[1, 1]",1
354,"['C(=O)CCCCCC(=O)', 'OC(CC1)CCC1O']","[1, 1]",0
355,"['C(=O)c1nc2ccccc2c(c1)C(=O)', 'OCC(C)O']","[1, 1]",1
356,"['C(=O)c1nc2ccccc2c(c1)C(=O)', 'OCCCCCCCCCO']","[1, 1]",0
357,"['C(=O)c1nc2ccccc2c(c1)C(=O)', 'OCCO']","[1, 1]",0
358,"['C(=O)CCCCCCCC(=O)', 'OC(CC1)CCC1O']","[1, 1]",0
359,"['C(=O)c1oc(cc1)C(=O)', 'OCCCCCO']","[1, 1]",1
360,"['C(=O)c1oc(cc1)C(=O)', 'OCCCCO']","[1, 1]",1
361,"['C(=O)CC(=O)', 'OC(CC1)CCC1O']","[1, 1]",1
362,"['C(=O)CN(C)CC(=O)', 'OC(CC1)CCC1O']","[1, 1]",1
363,"['C(=O)C(CC1)CCC1C(=O)', 'OCC(CC)(CC)CO']","[1, 1]",1
364,"['C(=O)COCCOCC(=O)', 'OCC(C)CO']","[1, 1]",1
365,"['C(=O)CCCCCCCC(=O)', 'OCC(CC)(CC)CO']","[1, 1]",0
366,"['C(=O)CCCCCCCCC(=O)', 'OC(C)C(C)O']","[1, 1]",1
367,"['C(=O)CCCC(=O)', 'OCC(C)(C)CO']","[1, 1]",0
368,"['C(=O)C(CC1)CCC1C(=O)', 'OCC(C)O']","[1, 1]",1
369,"['C(=O)CCCC(=O)', 'OCC(C)(C)C(C(C)C)O']","[1, 1]",0
370,"['C(=O)CCCCCO', 'C(=O)CCCCC(CCCC)O']","[2, 1]",0
371,"['C(=O)CC(C)O', 'C(=O)CCCCO']","[2, 1]",1
372,"['C(=O)C(C)OC(=O)C(C)O', 'C(=O)CCCCO']","[2, 1]",1
373,"['C(=O)CCCCCCCCCCCCCCO', 'C(=O)CCCCCCCCCCCCCCO']","[2, 1]",1
374,"['C(=O)CC(C)O', 'C(=O)CC(C)O']","[2, 1]",1
375,"['C(=O)CCCCC(CCCC)O', 'C(=O)C(C)OC(=O)C(C)O']","[2, 1]",0
376,"['C(=O)C=CCC(CCCCC)O', 'C(=O)C(C)OC(=O)C(C)O']","[2, 1]",1
377,"['C(=O)CCCC(CCCCCC)O', 'C(=O)C(C)OC(=O)C(C)O']","[2, 1]",0
378,"['C(=O)CCCCCCCCCCCCCCCO', 'C(=O)C(C)OC(=O)C(C)O']","[2, 1]",0
379,"['C(=O)COC(=O)CO', 'C(=O)CCCC(CCCCCC)O']","[2, 1]",1
380,"['C(=O)CCCCCCCCCCCCCCO', 'C(=O)COC(=O)CO']","[2, 1]",1
381,"['C(=O)C(C)OC(=O)C(C)O', 'C(=O)CCCCCO']","[2, 1]",1
382,"['C(=O)CCCCC(CCCC)O', 'C(=O)CCCCCCCCCCCCCCO']","[2, 1]",0
383,"['C(=O)CCCCC(CCCC)O', 'C(=O)CCCC(CCCCCCC)O']","[2, 1]",0
384,"['C(=O)c(cc1)ccc1C(=O)', 'OCCCCCCCCCO']","[1, 1]",0
385,"['C(=O)c(cc1)ccc1C(=O)', 'OCCCCCCCCCCO']","[1, 1]",0
386,"['C(=O)c(cc1)ccc1C(=O)', 'OCC(CC(C1)C2C3)C1C2CC3CO']","[1, 1]",1
387,"['C(=O)c(cc1)ccc1C(=O)', 'OC(C)C(C)O']","[1, 1]",0
388,"['C(=O)CC(=O)', 'Oc1ccc(cc1)C(C)(C)c2ccc(cc2)C(C)(C)c3ccc(cc3)O']","[1, 1]",0
389,"['C(=O)c(cccc1)c1C(=O)', 'OC(CO1)C2C1C(CO2)O']","[1, 1]",0
390,"['C(=O)CC(=O)', ' Oc1ccc(cc1)C2(CCCCC2)c3ccc(O)cc3']","[1, 1]",1
391,"['C(=O)c(cccc1)c1C(=O)', 'Oc1ccc(cc1)C(C)(C)c2ccc(cc2)O']","[1, 1]",1
392,"['C(=O)CC(=O)', 'Oc1ccc(cccc2)c2c1c3c(cccc4)c4ccc3O']","[1, 1]",1
393,"['C(=O)CC(=O)', 'Oc1c(ccc2)c(ccc1)c2O']","[1, 1]",1
394,"['C(=O)C(=O)', 'OCCCCCCCCO']","[1, 1]",1
395,"['C(=O)CCC(=O)', 'Oc1ccc(cc1)C(C)(c2ccccc2)c3ccc(cc3)O']","[1, 1]",1
396,"['C(=O)CCC(=O)', 'OCC=CCO']","[1, 1]",1
397,"['C(=O)CCCCCCCCC(=O)', 'Oc1c(ccc2)c(ccc1)c2O']","[1, 1]",1
398,"['C(=O)c(ccc1)cc1C(=O)', 'Oc1ccc(cc1)C(C)(C)c2ccc(cc2)C(C)(C)c3ccc(cc3)O']","[1, 1]",0
399,"['C(=O)CCCCCCCCC(=O)', 'OCC#CCO']","[1, 1]",0
400,"['C(=O)c(ccc1)cc1C(=O)', 'Oc1cc2c(cc1)ccc(c2)O']","[1, 1]",1
401,"['C(=O)CCCCC(=O)', 'Oc1cc2c(cc1)ccc(c2)O']","[1, 1]",1
402,"['C(=O)CCCCC(=O)', 'OCC(COc1ccccc1OC)O']","[1, 1]",1
403,"['C(=O)CCCCC(=O)', 'Oc1cccc(c1)O']","[1, 1]",1
404,"['C(=O)CCCCCCCCC(=O)', 'OC(CO1)C2C1C(CO2)O']","[1, 1]",1
405,"['C(=O)CCCCCCCC(=O)', 'Oc(cccc1)c1c2c(cccc2)O']","[1, 1]",1
406,"['C(=O)CCCCCCCC(=O)', 'Oc1ccc(cccc2)c2c1c3c(cccc4)c4ccc3O']","[1, 1]",1
407,"['C(=O)CCCCCCC(=O)', 'Oc1cccc(c1)O']","[1, 1]",1
408,"['C(=O)C(C)(C)C(=O)', 'Oc1ccc(cc1)C(C)(C)c2ccc(cc2)O']","[1, 1]",1
409,"['C(=O)', 'OCCCCCO']","[1, 1]",1
410,"['C(=O)', 'OCCCCCCO']","[1, 1]",1
411,"['C(=O)', 'Oc1ccc(cccc2)c2c1c3c(cccc4)c4ccc3O']","[1, 1]",1
412,"['C(=O)COCC(=O)', 'OCC(C)O']","[1, 1]",1
413,"['C(=O)COCC(=O)', 'OCCCCO']","[1, 1]",1
414,"['C(=O)COCC(=O)', 'OCCCCCCCCO']","[1, 1]",1
415,"['C(=O)CCCCC(=O)', 'OCC=CCO']","[1, 1]",0
416,"['C(=O)CN(C)CC(=O)', 'Oc1cccc(c1)O']","[1, 1]",0
417,"['C(=O)COCC(=O)', 'OCC(C)(C)C(C(C)C)O']","[1, 1]",0
418,"['C(=O)COCC(=O)', 'OCC(C)(C)CO']","[1, 1]",1
419,"['C(=O)COCC(=O)', 'OCC(CC(C1)C2C3)C1C2CC3CO']","[1, 1]",1
420,"['C(=O)C(CC1)CCC1C(=O)', 'OCC(CC1)CCC1CO']","[1, 1]",0
421,"['C(=O)CCCCCCCC(=O)', 'OCCCCO']","[1, 1]",0
422,"['C(=O)CCCCCCCC(=O)', 'OCCCCCCCCCCO']","[1, 1]",0
423,"['C(=O)CCC(=O)', 'OCCCCO']","[1, 1]",0
424,"['C(=O)CCCC(=O)', 'OCCCCO']","[1, 1]",1
425,"['C(=O)CCCCC(=O)', 'OCCCO']","[1, 1]",1
426,"['C(=O)CCCCC(=O)', 'OCCC(C)CCO']","[1, 1]",0
427,"['C(=O)CCCCC(=O)', 'OCCCCCCCCO']","[1, 1]",0
428,"['C(=O)c(ccc1)cc1C(=O)', 'OCCCO']","[1, 1]",0
429,"['C(=O)c(ccc1)cc1C(=O)', 'OCCCCCO']","[1, 1]",1
430,"['C(=O)c(cc1)ccc1C(=O)', 'OCCCCCCCCCCO']","[1, 1]",0
431,"['C(=O)c(cc1)ccc1C(=O)', 'OCC(C)O']","[1, 1]",0
432,"['C(=O)c(ccc1c2)cc1ccc2C(=O)', 'OCCCCCCCO']","[1, 1]",0
433,"['C(=O)c(ccc1)cc1C(=O)', 'OC(CC1)CCC1O']","[1, 1]",0
434,"['C(=O)CCCCCCCCC(=O)', 'OCC(C)CO']","[1, 1]",1
435,"['C(=O)CCCC(=O)', 'OCC(C)CO']","[1, 1]",1
436,"['C(=O)CCCCCC(=O)', 'OCCCCCCO']","[1, 1]",1
437,"['C(=O)C(CC1)CCC1C(=O)', 'OCCOCCOCCO']","[1, 1]",1
438,"['C(=O)CCCCC(=O)', 'OCCOCCOCCO']","[1, 1]",0
439,"['C(=O)c1nc2ccccc2c(c1)C(=O)', 'OC(C)COC(C)COC(C)CO']","[1, 1]",1
440,"['C(=O)c1nc2ccccc2c(c1)C(=O)', 'OC(CC1)CCC1C(C)(C)C(CC2)CCC2O']","[1, 1]",0
441,"['C(=O)c1nc2ccccc2c(c1)C(=O)', 'OCC(CC(C1)C2C3)C1C2CC3CO']","[1, 1]",1
442,"['C(=O)c1nc2ccccc2c(c1)C(=O)', 'OCCCCCO']","[1, 1]",0
443,"['C(=O)c1nc2ccccc2c(c1)C(=O)', 'OCCC(C)CCO']","[1, 1]",1
444,"['C(=O)c1oc(cc1)C(=O)', 'OCCCO']","[1, 1]",1
445,"['C(=O)CCCCCC(=O)', 'OCC(CC(C1)C2C3)C1C2CC3CO']","[1, 1]",0
446,"['C(=O)CCCCCCCCC(=O)', 'OCC(CC(C1)C2C3)C1C2CC3CO']","[1, 1]",0
447,"['C(=O)c(ccc1c2)cc1ccc2C(=O)', 'OCC(CC(C1)C2C3)C1C2CC3CO']","[1, 1]",0
448,"['C(=O)COCCOCC(=O)', 'OC(CC1)CCC1O']","[1, 1]",1
449,"['C(=O)C(CC1)CCC1C(=O)', 'OC(C)C(C)O']","[1, 1]",0
450,"['C(=O)CCCC(=O)', 'OCC(CC)(CCCC)CO']","[1, 1]",0
451,"['C(=O)CCCCCC(=O)', 'OCC(CC)(CCCC)CO']","[1, 1]",0
452,"['C(=O)CCCCCCCC(=O)', 'OCC(CC)(CCCC)CO']","[1, 1]",0
453,"['C(=O)CN(C)CC(=O)', 'OCC(C)(C)CO']","[1, 1]",1
454,"['C(=O)CCCCCCCCC(=O)', 'OCC(C)(C)CO']","[1, 1]",0
455,"['C(=O)c(ccc1c2)cc1ccc2C(=O)', 'OC(CC1)CCC1C(C)(C)C(CC2)CCC2O']","[1, 1]",0
456,"['C(=O)COCCOCC(=O)', 'OCC(C)(C)C(C(C)C)O']","[1, 1]",1
457,"['C(=O)CCCC(CCCC)O', 'C(=O)CCCCC(CCCC)O']","[2, 1]",0
458,"['C(=O)CCCCCCCCCCCCCCCO', 'C(=O)CCCCC(CCCC)O']","[2, 1]",0
459,"['C(=O)CCCCCO', 'C(=O)C=CCC(CCCCC)O']","[2, 1]",0
460,"['C(=O)CCCCCO', 'C(=O)CCO']","[2, 1]",1
461,"['C(=O)CCO', 'C(=O)CCCCCO']","[2, 1]",1
462,"['C(=O)CCCCC(CCCC)O', 'C(=O)CCCCC(CCCC)O']","[2, 1]",0
463,"['C(=O)C(C)OC(=O)C(C)O', 'C(=O)CCCC(CCCC)O']","[2, 1]",0
464,"['C(=O)C=CCC(CCCCC)O', 'C(=O)COC(=O)CO']","[2, 1]",1
465,"['C(=O)CCCC(CCCCCC)O', 'C(=O)COC(=O)CO']","[2, 1]",0
466,"['C(=O)C=Cc(cccc1)c1O', 'C(=O)COC(=O)CO']","[2, 1]",1
467,"['C(=O)C=Cc(cccc1)c1O', 'C(=O)CCCCCCCCCCCCCCO']","[2, 1]",1
468,"['C(=O)C=Cc(cccc1)c1O', 'C(=O)CC(C)O']","[2, 1]",0
469,"['C(=O)C=Cc(cccc1)c1O', 'C(=O)CCCC(CCCCCCC)O']","[2, 1]",0
470,"['C(=O)CCCCC(CCCC)O', 'C(=O)C=CCC(CCCCC)O']","[2, 1]",0
471,"['C(=O)CCCCC(CCCC)O', 'C(=O)CCCC(CCCCCC)O']","[2, 1]",0
472,"['C(=O)COC(=O)CO', 'C(=O)CCCCCO']","[2, 1]",0
473,"['C(=O)CCO', 'C(=O)COC(=O)CO']","[2, 1]",0
474,"['C(=O)C(C)OC(=O)C(C)O', 'C(=O)COC(=O)CO']","[2, 1]",0
475,"['C(=O)c(cc1)ccc1C(=O)', 'OCC(C)(C)C(C(C)C)O']","[1, 1]",0
476,"['C(=O)c(cc1)ccc1C(=O)', 'OCC(C)(C)CO']","[1, 1]",0
477,"['C(=O)CC(=O)', 'Oc1c(ccc2)c(ccc1)c2O']","[1, 1]",1
478,"['C(=O)CCCCCCCCC(=O)', 'Oc1ccc(cc1)C(C)(C)c2ccc(cc2)O']","[1, 1]",1
479,"['C(=O)CC(=O)', 'Oc1ccc(cc1)C3(c2ccc(O)cc2)c4ccccc4-c5ccccc35']","[1, 1]",1
480,"['C(=O)C(=O)', 'OC(CC1)CCC1C(C)(C)C(CC2)CCC2O']","[1, 1]",1
481,"['C(=O)C(=O)', 'OC(C)CCC(C)O']","[1, 1]",0
482,"['C(=O)C(=O)', 'OCC(CC)(CC)CO']","[1, 1]",1
483,"['C(=O)C(=O)', 'OCC(CC(C1)C2C3)C1C2CC3CO']","[1, 1]",1
484,"['C(=O)CC(=O)', 'Oc1ccc(cc1)Cc2ccc(cc2)O']","[1, 1]",0
485,"['C(=O)CCCCCCCCC(=O)', 'Oc1cccc(c1)O']","[1, 1]",1
486,"['C(=O)CCC(=O)', 'Oc(cccc1)c1c2c(cccc2)O']","[1, 1]",1
487,"['C(=O)CCC(=O)', 'OCC#CCO']","[1, 1]",1
488,"['C(=O)CCC(=O)', 'Oc1c(ccc2)c(ccc1)c2O']","[1, 1]",1
489,"['C(=O)c(ccc1)cc1C(=O)', 'Oc1ccc(cc1)C(C)(c2ccccc2)c3ccc(cc3)O']","[1, 1]",0
490,"['C(=O)c(ccc1)cc1C(=O)', 'Oc1cccc(c1)O']","[1, 1]",0
491,"['C(=O)c(ccc1)cc1C(=O)', 'Oc1c(ccc2)c(ccc1)c2O']","[1, 1]",1
492,"['C(=O)CCCCCCCCC(=O)', 'Oc1ccc(cc1)C(C)(C)c2ccc(cc2)C(C)(C)c3ccc(cc3)O']","[1, 1]",1
493,"['C(=O)CCCCC(=O)', 'Oc1ccc(cc1)C(C)(C)c2ccc(cc2)O']","[1, 1]",1
494,"['C(=O)CCCCC(=O)', 'OCC#CCO']","[1, 1]",1
495,"['C(=O)c(cc1)ccc1C(=O)', 'OCC=CCO']","[1, 1]",0
496,"['C(=O)CCCCCCCC(=O)', 'Oc1ccc(cc1)C(C)(c2ccccc2)c3ccc(cc3)O']","[1, 1]",1
497,"['C(=O)CCCCCCC(=O)', 'Oc1cc2c(cc1)ccc(c2)O']","[1, 1]",1
498,"['C(=O)c(cc1)ccc1C(=O)', 'Oc(cccc1)c1c2c(cccc2)O']","[1, 1]",0
499,"['C(=O)c(cc1)ccc1C(=O)', 'OCCCO']","[1, 1]",0
500,"['C(=O)', 'OCC=CCO']","[1, 1]",0
501,"['C(=O)', 'OCCCCCCCCO']","[1, 1]",0
502,"['C(=O)', 'OCCOCCO']","[1, 1]",1
503,"['C(=O)', 'OCC(C)OCC(C)O']","[1, 1]",0
504,"['C(=O)', 'Oc1cc2c(cc1)ccc(c2)O']","[1, 1]",1
505,"['C(=O)', 'Oc1ccc(cc1)C(C)(C)c2ccc(cc2)O']","[1, 1]",0
506,"['C(=O)', 'Oc1ccc(cc1)Cc2ccc(cc2)O']","[1, 1]",0
507,"['C(=O)', 'OCC(C)CO']","[1, 1]",0
508,"['C(=O)', 'OC(C=C)C(C=C)O']","[1, 1]",0
509,"['C(=O)COCC(=O)', 'OCCCCCCCO']","[1, 1]",1
510,"['C(=O)CCCCC(=O)', 'OCC(CC)(CC)CO']","[1, 1]",0
511,"['C(=O)CCCCC(=O)', 'OCC(C)O']","[1, 1]",1
512,"['C(=O)CCC(=O)', 'OCC(C)(C)C(C(C)C)O']","[1, 1]",0
513,"['C(=O)CCC(=O)', 'Oc1ccc(cc1)C(C)(C)c2ccc(cc2)O']","[1, 1]",0
514,"['C(=O)CN(C)CC(=O)', 'OC(CC1)CCC1C(C)(C)C(CC2)CCC2O']","[1, 1]",0
515,"['C(=O)C(CC1)CCC1C(=O)', 'OCCO']","[1, 1]",0
516,"['C(=O)C(CC1)CCC1C(=O)', 'OCCCCO']","[1, 1]",0
517,"['C(=O)C(CC1)CCC1C(=O)', 'OCCC(C)CCO']","[1, 1]",0
518,"['C(=O)C(CC1)CCC1C(=O)', 'OCCCCCCCCCCO']","[1, 1]",0
519,"['C(=O)CCCCCCCC(=O)', 'OCCCO']","[1, 1]",0
520,"['C(=O)CCC(=O)', 'OCCCO']","[1, 1]",1
521,"['C(=O)CCC(=O)', 'OCCCCCO']","[1, 1]",1
522,"['C(=O)CCCC(=O)', 'OCCCCCCO']","[1, 1]",1
523,"['C(=O)CCCCC(=O)', 'OCCO']","[1, 1]",1
524,"['C(=O)CCCCC(=O)', 'OCCCCCO']","[1, 1]",1
525,"['C(=O)c(ccc1)cc1C(=O)', 'OCC(C)O']","[1, 1]",0
526,"['C(=O)c(ccc1)cc1C(=O)', 'OCCCCO']","[1, 1]",0
527,"['C(=O)c(ccc1)cc1C(=O)', 'OCCCCCCCCCO']","[1, 1]",0
528,"['C(=O)C(CC1)CCC1C(=O)', 'OCCCCCO']","[1, 1]",0
529,"['C(=O)C(CC1)CCC1C(=O)', 'OCCCCCCCO']","[1, 1]",0
530,"['C(=O)C(CC1)CCC1C(=O)', 'OCCCCCCCCO']","[1, 1]",0
531,"['C(=O)CCCCCC(=O)', 'OCCCCCCCCCCO']","[1, 1]",0
532,"['C(=O)CCCCCCCCC(=O)', 'OCCCCO']","[1, 1]",1
533,"['C(=O)CCCCCCCCC(=O)', 'OCCCCCO']","[1, 1]",0
534,"['C(=O)CCCCCC(=O)', 'OCC(C)(C)C(C(C)C)O']","[1, 1]",1
535,"['C(=O)CCCCCCCC(=O)', 'OCCCCCCO']","[1, 1]",0
536,"['C(=O)CCCCCC(=O)', 'OCC(C)CO']","[1, 1]",1
537,"['C(=O)CCCCC(=O)', 'OCCOCCO']","[1, 1]",1
538,"['C(=O)CCCCCCCCC(=O)', 'OC(C)COC(C)COC(C)CO']","[1, 1]",1
539,"['C(=O)CCCCCCCCC(=O)', 'OCC(C)OCC(C)O']","[1, 1]",1
540,"['C(=O)c1nc2ccccc2c(c1)C(=O)', 'OCC(C)CO']","[1, 1]",1
541,"['C(=O)c1nc2ccccc2c(c1)C(=O)', 'OCC(CC)(CC)CO']","[1, 1]",1
542,"['C(=O)c1nc2ccccc2c(c1)C(=O)', 'OCCCCCCCCCCO']","[1, 1]",0
543,"['C(=O)c1nc2ccccc2c(c1)C(=O)', 'OCCCCCCO']","[1, 1]",1
544,"['C(=O)c1oc(cc1)C(=O)', 'OCC(C)CO']","[1, 1]",1
545,"['C(=O)CCCC(=O)', 'OCC(CC)(CC)CO']","[1, 1]",0
546,"['C(=O)COCCOCC(=O)', 'OCC(CC)(CC)CO']","[1, 1]",1
547,"['C(=O)COCCOCC(=O)', 'OCC(CC(C1)C2C3)C1C2CC3CO']","[1, 1]",1
548,"['C(=O)CCCCCCCCC(=O)', 'OCC(CC)(CCCC)CO']","[1, 1]",0
549,"['C(=O)CCCCCCCC(=O)', 'OCC(C)O']","[1, 1]",1
550,"['C(=O)c(ccc1c2)cc1ccc2C(=O)', 'OCCO']","[1, 1]",0
551,"['C(=O)CCCCCC(=O)', 'OCC(C)(C)CO']","[1, 1]",0
552,"['C(=O)CCCCCCCCC(=O)', 'OCCCO']","[1, 1]",0
553,"['C(=O)c(ccc1c2)cc1ccc2C(=O)', 'OCCCO']","[1, 1]",0
554,"['C(=O)CCCCC(CCCC)O', 'C(=O)CCCCCO']","[2, 1]",0
555,"['C(=O)CCCCC(CCCC)O', 'C(=O)CCCCO']","[2, 1]",0
556,"['C(=O)CCO', 'C(=O)CCO']","[2, 1]",1
557,"['C(=O)CCCCO', 'C(=O)CC(C)O']","[2, 1]",1
558,"['C(=O)CCCCO', 'C(=O)C(C)OC(=O)C(C)O']","[2, 1]",1
559,"['C(=O)C(C)OC(=O)C(C)O', 'C(=O)CCCCCCCCCCCCCCO']","[2, 1]",1
560,"['C(=O)C(C)OC(=O)C(C)O', 'C(=O)CC(C)O']","[2, 1]",0
561,"['C(=O)COC(=O)CO', 'C(=O)CC(C)O']","[2, 1]",1
562,"['C(=O)CCCCCCCCCCCCCCCO', 'C(=O)COC(=O)CO']","[2, 1]",1
563,"['C(=O)CCCCCCCCCCCCCCO', 'C(=O)C=Cc(cccc1)c1O']","[2, 1]",1
564,"['C(=O)C=Cc(cccc1)c1O', 'C(=O)CCCCCO']","[2, 1]",0
565,"['C(=O)C=Cc(cccc1)c1O', 'C(=O)CCCCO']","[2, 1]",0
566,"['C(=O)CCCCO', 'C(=O)C=Cc(cccc1)c1O']","[2, 1]",0
567,"['C(=O)CCCCC(CCCC)O', 'C(=O)CCCC(CCCC)O']","[2, 1]",0
568,"['C(=O)COC(=O)CO', 'C(=O)CCCCO']","[2, 1]",1
569,"['C(=O)CCCCC(=O)', 'C(=O)c(ccc1)cc1C(=O)', 'OCCCCO']","[0.7, 0.3, 1.0]",1
570,"['C(=O)CCCCC(=O)', 'C(=O)c(ccc1)cc1C(=O)', 'OC(C)C(C)O']","[0.45, 0.55, 1.0]",1
571,"['C(=O)CCCCC(=O)', 'C(=O)c(cc1)ccc1C(=O)', 'Oc1ccc(cc1)C(C)(C)c2ccc(cc2)O']","[0.9, 0.1, 1.0]",0
572,"['C(=O)CCCCC(=O)', 'C(=O)c(cc1)ccc1C(=O)', 'OCC(CC)(CC)CO']","[0.55, 0.45, 1.0]",0
573,"['C(=O)CCCCC(=O)', 'C(=O)c(cc1)ccc1C(=O)', 'OCCCCCCO']","[0.6, 0.4, 1.0]",1
574,"['C(=O)CCCCC(=O)', 'C(=O)c(cc1)ccc1C(=O)', 'OCCCCCO']","[0.7, 0.3, 1.0]",0
575,"['C(=O)CCCCCCCC(=O)', 'C(=O)c(ccc1)cc1C(=O)', 'OCC(C)OCC(C)O']","[0.65, 0.35, 1.0]",1
576,"['C(=O)CCCCCCCC(=O)', 'C(=O)c(ccc1)cc1C(=O)', 'OCC(C)O']","[0.6, 0.4, 1.0]",1
577,"['C(=O)C(CC1)CCC1C(=O)', 'C(=O)c(ccc1)cc1C(=O)', 'OCC(C)CO']","[0.6, 0.4, 1.0]",1
578,"['C(=O)C(CC1)CCC1C(=O)', 'C(=O)c(cc1)ccc1C(=O)', 'OCC(COc1ccccc1OC)O']","[0.9, 0.1, 1.0]",1
579,"['C(=O)C(CC1)CCC1C(=O)', 'C(=O)c(cc1)ccc1C(=O)', 'OCCCO']","[0.75, 0.25, 1.0]",1
580,"['C(=O)COCC(=O)', 'C(=O)c(ccc1)cc1C(=O)', 'OCC(CC1)CCC1CO']","[0.6, 0.4, 1.0]",1
581,"['C(=O)COCC(=O)', 'C(=O)c(ccc1)cc1C(=O)', 'OCC(COc1ccccc1OC)O']","[0.9, 0.1, 1.0]",1
582,"['C(=O)COCC(=O)', 'C(=O)c(cc1)ccc1C(=O)', 'OCCO']","[0.85, 0.15, 1.0]",0
583,"['C(=O)COCC(=O)', 'C(=O)c(cc1)ccc1C(=O)', 'OCCCCCO']","[0.55, 0.45, 1.0]",1
584,"['C(=O)c(ccc1)cc1C(=O)', 'OCCCCO', 'OCC(C)(C)C(C(C)C)O']","[1.0, 0.65, 0.35]",1
585,"['C(=O)c(ccc1)cc1C(=O)', 'OC(C)C(C)O', 'OCCCCCCCCCCO']","[1.0, 0.4, 0.6]",1
586,"['C(=O)c(ccc1)cc1C(=O)', 'OC(C)C(C)O', 'OCC(C)(C)CO']","[1.0, 0.35, 0.65]",1
587,"['C(=O)c(ccc1)cc1C(=O)', 'OC(CC1)CCC1O', 'OCCCCCCCCCCO']","[1.0, 0.4, 0.6]",1
588,"['C(=O)c(ccc1)cc1C(=O)', 'OCCCCCCCCCCO', 'Oc1ccc(cc1)C(C)(C)c2ccc(cc2)O']","[1.0, 0.4, 0.6]",0
589,"['C(=O)c(ccc1)cc1C(=O)', 'OCC(C)(C)CO', 'OCC(C)OCC(C)O']","[1.0, 0.35, 0.65]",1
590,"['C(=O)c(ccc1)cc1C(=O)', 'OCC(C)(C)CO', 'OCCC(C)CCO']","[1.0, 0.4, 0.6]",0
591,"['C(=O)c(ccc1)cc1C(=O)', 'OCC(CC)(CC)CO', 'Oc1ccc(cc1)C(C)(C)c2ccc(cc2)O']","[1.0, 0.45, 0.55]",0
592,"['C(=O)c(ccc1)cc1C(=O)', 'OCC(C)OCC(C)O', 'OCCCCCCO']","[1.0, 0.45, 0.55]",0
593,"['C(=O)c(ccc1)cc1C(=O)', 'OCC(C)CO', 'OCC(CC)(CC)CO']","[1.0, 0.5, 0.5]",1
594,"['C(=O)c(ccc1)cc1C(=O)', 'OCCCCCO', 'OC(C)COC(C)COC(C)CO']","[1.0, 0.65, 0.35]",1
595,"['C(=O)c(cc1)ccc1C(=O)', 'OCCCCO', 'Oc1ccc(cc1)C(C)(C)c2ccc(cc2)O']","[1.0, 0.5, 0.5]",0
596,"['C(=O)c(cc1)ccc1C(=O)', 'OC(C)C(C)O', 'OC(CC1)CCC1O']","[1.0, 0.4, 0.6]",0
597,"['C(=O)c(cc1)ccc1C(=O)', 'OCC(CC1)CCC1CO', 'Oc1ccc(cc1)C(C)(C)c2ccc(cc2)O']","[1.0, 0.45, 0.55]",0
598,"['C(=O)c(cc1)ccc1C(=O)', 'OCCCCCCCCCCO', 'Oc1ccc(cc1)C(C)(C)c2ccc(cc2)O']","[1.0, 0.45, 0.55]",0
599,"['C(=O)c(cc1)ccc1C(=O)', 'OCCOCCO', 'OCCCCCCCCCCO']","[1.0, 0.4, 0.6]",0
600,"['C(=O)c(cc1)ccc1C(=O)', 'OCCOCCO', 'OCCOCCOCCO']","[1.0, 0.7, 0.3]",1
601,"['C(=O)c(cc1)ccc1C(=O)', 'OCCOCCO', 'OC(C)COC(C)COC(C)CO']","[1.0, 0.5, 0.5]",1
602,"['C(=O)c(cc1)ccc1C(=O)', 'OCC(CC)(CC)CO', 'OCCCCCCO']","[1.0, 0.45, 0.55]",0
603,"['C(=O)c(cc1)ccc1C(=O)', 'OCC(CC)(CC)CO', 'OCCCCCCCCO']","[1.0, 0.4, 0.6]",1
604,"['C(=O)c(cc1)ccc1C(=O)', 'OCCO', 'OCC(CC)(CCCC)CO']","[1.0, 0.35, 0.65]",1
605,"['C(=O)c(cc1)ccc1C(=O)', 'OCCO', 'OCCCCCO']","[1.0, 0.25, 0.75]",0
606,"['C(=O)c(cc1)ccc1C(=O)', 'OCCO', 'OC(C)COC(C)COC(C)CO']","[1.0, 0.55, 0.45]",0
607,"['C(=O)c(cc1)ccc1C(=O)', 'OCCC(C)CCO', 'Oc1ccc(cc1)C(C)(C)c2ccc(cc2)O']","[1.0, 0.5, 0.5]",0
608,"['C(=O)c(cc1)ccc1C(=O)', 'OCC(C)CO', 'OCC(COc1ccccc1OC)O']","[0.5, 0.7, 0.3]",0
609,"['C(=O)c(cc1)ccc1C(=O)', 'OCC(C)CO', 'OCC(C)(C)C(C(C)C)O']","[1.0, 0.65, 0.35]",1
610,"['C(=O)c(cc1)ccc1C(=O)', 'OCCCO', 'OCC(CC1)CCC1CO']","[1.0, 0.25, 0.75]",0
611,"['C(=O)c(cc1)ccc1C(=O)', 'OCC(C)O', 'OCC(CC)(CCCC)CO']","[1.0, 0.3, 0.7]",1
612,"['C(=O)c(cc1)ccc1C(=O)', 'OCC(C)O', 'OCC(C)OCC(C)O']","[1.0, 0.4, 0.6]",1
613,"['C(=O)c(cc1)ccc1C(=O)', 'OCC(C)O', 'OCCCCCCCCO']","[1.0, 0.3, 0.7]",0
614,"['C(=O)c(cc1)ccc1C(=O)', 'OCCCCCO', 'OCC(COc1ccccc1OC)O']","[1.0, 0.5, 0.5]",1
615,"['C(=O)c(cc1)ccc1C(=O)', 'OCC(C)(C)C(C(C)C)O', 'OCCCCCCCCCO']","[1.0, 0.3, 0.7]",0
616,"['C(=O)c(cc1)ccc1C(=O)', 'OC(C)COC(C)COC(C)CO', 'OCC(CC)(CCCC)CO']","[1.0, 0.15, 0.85]",1
617,"['C(=O)c(cc1)ccc1C(=O)', 'OC(C)COC(C)COC(C)CO', 'Oc1ccc(cc1)C(C)(C)c2ccc(cc2)O']","[1.0, 0.6, 0.4]",0
618,"['C(=O)COCCOCC(=O)', 'C(=O)c(ccc1)cc1C(=O)', 'OCCCCCCO']","[0.55, 0.45, 1.0]",1
619,"['C(=O)COCCOCC(=O)', 'C(=O)c(cc1)ccc1C(=O)', 'OC(C)COC(C)COC(C)CO']","[0.6, 0.4, 1.0]",1
620,"['C(=O)CCCC(=O)', 'C(=O)c(ccc1)cc1C(=O)', 'OCCCCO']","[0.6, 0.4, 1.0]",1
621,"['C(=O)CCCC(=O)', 'C(=O)c(cc1)ccc1C(=O)', 'OC(CC1)CCC1O']","[0.9, 0.1, 1.0]",1
622,"['C(=O)CCCCCCCCC(=O)', 'C(=O)c(ccc1)cc1C(=O)', 'OCC(CC1)CCC1CO']","[0.6, 0.4, 1.0]",0
623,"['C(=O)CCCCCCCCC(=O)', 'C(=O)c(ccc1)cc1C(=O)', 'OCCCCCO']","[0.65, 0.35, 1.0]",1
624,"['C(=O)CCCCCCCCC(=O)', 'C(=O)c(cc1)ccc1C(=O)', 'OCCCCO']","[0.8, 0.2, 1.0]",1
625,"['C(=O)CCCCCCCCC(=O)', 'C(=O)c(cc1)ccc1C(=O)', 'OCC(CC1)CCC1CO']","[0.75, 0.25, 1.0]",1
626,"['C(=O)CCC(=O)', 'C(=O)c(ccc1)cc1C(=O)', 'OCC(CC)(CCCC)CO']","[0.7, 0.3, 1.0]",0
627,"['C(=O)CCC(=O)', 'C(=O)c(ccc1)cc1C(=O)', 'OCC(C)(C)CO']","[0.55, 0.45, 1.0]",0
628,"['C(=O)CCC(=O)', 'C(=O)c(ccc1)cc1C(=O)', 'OCCO']","[0.9, 0.1, 1.0]",1
629,"['C(=O)CCC(=O)', 'C(=O)c(cc1)ccc1C(=O)', 'OCCO']","[0.9, 0.1, 1.0]",1
630,"['C(=O)CCCCCCC(=O)', 'C(=O)c(ccc1)cc1C(=O)', 'OCCC(C)CCO']","[0.65, 0.35, 1.0]",1
631,"['C(=O)CCCCCCC(=O)', 'C(=O)c(cc1)ccc1C(=O)', 'OCC(C)O']","[0.65, 0.35, 1.0]",1
632,"['C(=O)CCCCCCC(=O)', 'OCC(C)CO', 'Oc1ccc(cc1)C(C)(C)c2ccc(cc2)O']","[1.0, 0.8, 0.2]",1
633,"['C(=O)COCCOCC(=O)', 'OCC(C)CO', 'OCC(C)O']","[1.0, 0.8, 0.2]",1
634,"['C(=O)CCCC(=O)', 'OCC(C)CO', 'OC(C)C(C)O']","[1.0, 0.85, 0.15]",1
635,"['C(=O)CCCCCCC(=O)', 'OCC(C)CO', 'OCCCCCO']","[1.0, 0.55, 0.45]",1
636,"['C(=O)CCCCCCCC(=O)', 'OCC(C)CO', 'OCC(CC1)CCC1CO']","[1.0, 0.95, 0.05]",1
637,"['C(=O)CCCCCCC(=O)', 'OCC(C)CO', 'OCC(CC)(CC)CO']","[1.0, 0.6, 0.4]",1
638,"['C(=O)CCC(=O)', 'OCC(C)CO', 'OC(C)C(C)O']","[1.0, 0.2, 0.8]",1
639,"['C(=O)COCC(=O)', 'C(=O)CCCCCCC(=O)', 'OCC(C)CO']","[0.5, 0.5, 1.0]",1
640,"['C(=O)COCC(=O)', 'OCC(C)CO', 'OCCCCO']","[1.0, 0.55, 0.45]",1
641,"['C(=O)CCCCC(=O)', 'C(=O)C(CC1)CCC1C(=O)', 'OCC(C)CO']","[0.5, 0.5, 1.0]",1
642,"['C(=O)CCCC(=O)', 'C(=O)COCCOCC(=O)', 'OCC(C)CO']","[0.55, 0.45, 1.0]",1
643,"['C(=O)COCC(=O)', 'OC(C)C(C)O', 'OCC(COc1ccccc1OC)O']","[1.0, 0.6, 0.4]",1
644,"['C(=O)CCC(=O)', 'OC(C)C(C)O', 'OC(CC1)CCC1O']","[1.0, 0.45, 0.55]",1
645,"['C(=O)C(CC1)CCC1C(=O)', 'OC(C)C(C)O', 'OC(C)COC(C)COC(C)CO']","[1.0, 0.5, 0.5]",1
646,"['C(=O)CCCCCCCCC(=O)', 'OC(C)C(C)O', 'OCC(C)(C)C(C(C)C)O']","[1.0, 0.5, 0.5]",0
647,"['C(=O)CCCCC(=O)', 'OC(C)C(C)O', 'OCC(COc1ccccc1OC)O']","[1.0, 0.45, 0.55]",1
648,"['C(=O)C(CC1)CCC1C(=O)', 'OC(C)C(C)O', 'OCCCCCCCCCCO']","[1.0, 0.45, 0.55]",1
649,"['C(=O)CCCCCCC(=O)', 'OC(C)C(C)O', 'OCCCCO']","[1.0, 0.4, 0.6]",1
650,"['C(=O)CCC(=O)', 'OC(C)C(C)O', 'OCC(C)O']","[1.0, 0.45, 0.55]",1
651,"['C(=O)COCC(=O)', 'OC(C)C(C)O', 'OCC(C)(C)CO']","[1.0, 0.45, 0.55]",1
652,"['C(=O)CCCC(=O)', 'OC(C)C(C)O', 'OCC(C)(C)CO']","[1.0, 0.35, 0.65]",1
653,"['C(=O)C(CC1)CCC1C(=O)', 'OCC(C)O', 'Oc1ccc(cc1)C(C)(C)c2ccc(cc2)O']","[1.0, 1.0, 0.0]",1
654,"['C(=O)CCCCCCC(=O)', 'C(=O)CCCCCCCCC(=O)', 'OC(C)C(C)O']","[0.5, 0.5, 1.0]",1
