Repository: olsenlabmit/Terpolymer_Modeling

Repository for supplementary data and Machine Learning for Structure-Property Relationships for Biodegradability in Copolyesters

Available Supplementary Data:

OD/OD0 plots - found in Biodegradability-OD-Plots

GPC/SEC Traces -found in GPC when available. Subfolders are indicative of solvent system and GPC used for analysis as described in the methods of the published work.

H1 NMR Files analyzed for composition - found in NMR- available as mnova files.

Description of Code Files for Machine Learning
Polymer_Similarity.py file contains function definitions from https://github.com/shijiale0609/PolymerEmbedding_EMD for chemical similarity-informed embedding used to generate chemical representations of the polymers

Terpolymer_ML.ipynb:
  -converts original library splits used in https://doi.org/10.1073/pnas.2220021120 to usable forms for new polymer similarity embedding 
  - generates splits for the homopolymer library
  - defines functions for optimizing sckikit-learn Random Forest Classifier Optimization and SDG_Classifier Optimization
  - implements optimization
  - Note: all optimization models are saved as .pkl files

Model_Optimizations.py:
  - carries out polymer embedding calculations and model optimzations using multiprocessing. The same optimizations are can be carried out in Terpolymer_ML.ipynb

Terpolymer_Modeling.ipynb and Terpolymer_Modeling_Updated.ipynb
  -uses optimized models from original library optimization and homopolymer library optimization for augmenation with copolymer data
  -generates splits for the copolymer library
  -carries out polymer similarity embedding calculations for each landscape used in model training
  -performs retraining of optimized models with increasing amounts of copolymer data
  -performs updating of optimized models with increasing amounts of copolymer data

  Modeling_Revisions.ipynb
  - used for published modeling results.
  -uses optimized models from original library optimization and homopolymer library optimization for augmenation with copolymer data
  -generates splits for the copolymer library
  -carries out polymer similarity embedding calculations for each landscape used in model training
  -performs retraining of optimized models with increasing amounts of terpolymer data
  -performs updating of optimized models with increasing amounts of terpolymer data
  -extracts feature analysis from optimized models

Chemical_extensibility.ipynb
-used for testing extrapolation of models to unseen chemical functionalities
-splits data based on if polymers contain specified chemical functionality into train (does not contain) and test (does contain)
-trains and evaluates models with optimized model hyperparameters determined in Modeling_Revisions.ipynb

File: Terpolymer_Splits/split_0.csv
,Polymer_Name_P,Mn,Mw,D,THF Soluble,DCM Soluble,Storage Location (Box#_CR),Synthesis_Set,Notes on State,Biodeg Run,Biodegradable,Degradation Type,Biodeg_data_Date,NMR Run ,GPC Run,BIGSMILES,Ratio from NMR (order of names),Ratio 1,Ratio 2,Ratio 3,DMF Soluble
20,DMI50_DMD25_DPG25_P,,,,,,,27,,Y,Y,Distributed,20231209,Y,?,,2:0.7:1.3,2.0,0.7,1.3,
7,AZA25_DMI25_PRD50_P,,,,,,,27,,Y,Y,Clear Zone,20231018,Y,Y,,1.8:0.2:2,1.8,0.2,2.0,
47,DMT50_TPG25_BED25_P,,,,,,,30,,Y,Y,Distributed,20231115,Y,Y,,2:0.3:1.7,2.0,0.3,1.7,
59,SCA25_DMI25_ETG50_P,,,,,,,27,,Y,Y,Clear Zone,20231018,Y,Y,,1.8:0.2:2,1.8,0.2,2.0,
18,DMI50_CHD25_DCD25_P,,,,,,,31,,Y,Y,Distributed,20231209,Y,,,2:0.8:1.2,2.0,0.8,1.2,
43,DMT50_PRD25_DPG25_P,,,,,,,26,,Y,Y,Distributed,20231209,Y DMI->DMT,Y,,2:1.7:0.3,2.0,1.7,0.3,
13,DGA25_DMT25_ETG50_P,,,,,,,27,,Y,Y,Clear Zone,20231018,Y,Y,,1.9:0.1:2,1.9,0.1,2.0,
165,SCA25_TOA25_DMD50_P,,,,,,T1_H3,9,"solid (elastic, opaque)",Y,Y,Distributed,20231209,Y-double?SCA->SUA,,,1.0:1.0:2,1.0,1.0,2.0,
11,ADA50_DMD25_CHM25_P,,,,,,T1_F6,7,"solid (waxy, opaque)",Y,Y,Distributed,20230910,Y,Y,,2:0.7:1.3,2.0,0.7,1.3,
206,TOA25_AZA25_NND50_P,,,,,,T2_J7,21,,Y,Y,Distributed,20231115,,,,1.0:1.0:2,1.0,1.0,2.0,
93,EBA50_DMD25_TEG25_P,,,,,,T1_G7,9,viscous,Y,Y,Clear Zone,20231115,Y,Y,,2:1.6:0.4,2.0,1.6,0.4,
170,SCA50_BTD25_PRD25_P,,,,,,T1_C2,3,"solid (elastic, clear)",Y,Y,Clear Zone,20230910,Y,Y,,2:0.9:1.1,2.0,0.9,1.1,
6,ADA50_BTD25_GGE25_P,,,,,,T1_B7,2,viscous,Y,Y,Clear Zone,20231209,Y,Y,,2.0:2.0:0,2.0,2.0,0.0,
2,ADA25_CCD25_MRD50_P,,,,,,T1_A9,2,viscous,Y,Y,Distributed,20230910,Y,Y,,1.0:1.0:2,1.0,1.0,2.0,
54,CCD50_PRD25_OTD25_P,,,,,,T1_D6,5,"solid (elastic, clear)",Y,Y,Distributed,20230910,Y,Y,,2:0.7:1.3,2.0,0.7,1.3,
49,CCD50_PPD25_CHD25_P,,,,,,T1_I1,10,"solid (elastic, clear)",Y,Y,Distributed,20231018,Y,,,2:1.0:1.0,2.0,1.0,1.0,
61,DGA25_AZA25_OTD50_P,,,,,,T3_C8,24,,Y,Y,Distributed,20231209,P,,,1.0:1.0:2,1.0,1.0,2.0,
202,SUA50_PRD25_GGE25_P,,,,,,T1_D8,5,viscous,Y,Y,Distributed,20231018,,,,2:0.9:1.1,2.0,0.9,1.1,
53,CCD50_PRD25_BPA25_P,,,,,,T1_C10,4,"solid (glassy, clear, orange)",Y,Y,Color Interference,20231018,Y,Y,,2:1.2:0.8,2.0,1.2,0.8,
75,DGA50_DPD25_BED25_P,,,,,,T2_D7,16,"solid (elastic, clear)",Y,Y,Distributed,20231115,,Y,,2:1.0:1.0,2.0,1.0,1.0,
100,EBA50_PPD25_MPD25_P,,,,,,T1_I4,10,viscous,Y,Y,Clear Zone,20231018,Y,Y,,2:1.0:1.0,2.0,1.0,1.0,
79,DGA50_NND25_CHD25_P,,,,,,T2_J5,21,,Y,Y,Clear Zone,20231115,,,,2:1.1:0.9,2.0,1.1,0.9,
213,TOA25_SBA25_DCD50_P,,,,,,T3_C3,24,,Y,Y,Distributed,20231209,P,,,1.0:1.0:2,1.0,1.0,2.0,
16,ADA50_MPD25_CHD25_P,,,,,,T2_J1,21,,Y,Y,Clear Zone,20231115,,,,2:1.6:0.4,2.0,1.6,0.4,
220,TOA50_BTD25_PPD25_P,,,,,,T1_B8,3,viscous,Y,Y,Clear Zone,20231018,Y,Y,,2:0.9:1.1,2.0,0.9,1.1,
149,SBA50_ETG25_BND25_P,,,,,,T1_E2,6,solid (opaque),Y,Y,Distributed,20230910,,Y,,2:0.9:1.1,2.0,0.9,1.1,
23,AZA50_BED25_CHD25_P,,,,,,T3_A1,22,,Y,Y,Distributed,20231209,P,,,2:1.0:1.0,2.0,1.0,1.0,
216,TOA50_BED25_BPA25_P,,,,,,T3_A2,22,,Y,Y,Color Interference,20231209,P,,,2:1.1:0.9,2.0,1.1,0.9,
221,TOA50_CHD25_DCD25_P,,,,,,T3_A9,22,,Y,Y,Clear Zone,20231209,P,,,2:1.0:1.0,2.0,1.0,1.0,
155,SCA25_AZA25_PPD50_P,,,,,,T1_I10,11,"solid (waxy, opaque)",Y,Y,Clear Zone,20231209,Y,Y,,1.0:1.0:2,1.0,1.0,2.0,
46,CCD50_DPD25_NND25_P,,,,,,T2_D5,16,"solid (elastic, clear)",Y,Y,Distributed,20231115,Y,Y,,2:0.9:1.1,2.0,0.9,1.1,
31,AZA50_MRD25_CHM25_P,12390.0,20000.0,1.614,Y,,T1_A5,1,viscous,Y,Y,Distributed,20231209,,Y,,2:1.9:0.1,2.0,1.9,0.1,
71,DGA50_BTD25_GGE25_P,,,,,,T1_B3,2,solid (glassy),Y,Y,Clear Zone - double degradation,20230910,Y,Y,,2:1.2:0.8,2.0,1.2,0.8,
80,DGA50_PRD25_DPD25_P,,,,,,T1_C9,4,"solid (elastic, clear)",Y,Y,Clear Zone,20231018,Y,Y,,2:0.9:1.1,2.0,0.9,1.1,
103,EBA50_TEG25_MPD25_P,,,,,,T3_A10,23,,Y,Y,Clear Zone,20231209,P,,,2:0.9:1.1,2.0,0.9,1.1,
145,SBA50_CHM25_MPD25_P,,,,,,T2_H9,20,"solid (waxy, opaque)",Y,Y,Distributed,20231115,P,,,2:1.1:0.9,2.0,1.1,0.9,
102,EBA50_PTD25_NND25_P,,,,,,T2_E1,16,"solid (waxy, opaque)",Y,Y,Clear Zone,20231115,P,Y,,2:1.0:1.0,2.0,1.0,1.0,
196,SUA50_DPG25_TPG25_P,,,,,,T2_A7,13,viscous,Y,Y,Clear Zone,20231018,Y,Y,,Unresolvable,2.0,1.0,1.0,
14,ADA50_ETG25_BND25_P,,,,,,T1_E6,6,viscous,Y,Y,Distributed,20231209,Y,Y,,2:1.0:1.0,2.0,1.0,1.0,
219,TOA50_BTD25_ETG25_P,,,,,,T1_C5,3,viscous,Y,Y,Clear Zone,20230910,Y,Y,,2:0.9:1.1,2.0,0.9,1.1,
64,DGA25_SUA25_DCD50_P,,,,,,T3_C2,24,,Y,Y,Distributed,20231209,P,,,1.0:1.0:2,1.0,1.0,2.0,
73,DGA50_DEG25_OTD25_P,,,,,,T2_F1,17,"solid (elastic, clear)",Y,Y,Clear Zone,20231209,P,Y,,2:1.0:1.0,2.0,1.0,1.0,
30,DMT50_DEG25_DCD25_P,,,,,,,30,,Y,N,,20231121,Y,,,2:0.8:1.2,2.0,0.8,1.2,
53,SBA25_DMI25_CHM50_P,,,,,,,30,,Y,N,,20231121,Y,Y,,1.2:0.8:2,1.2,0.8,2.0,
21,DMI50_DMD25_MPD25_P,,,,,,,27,,Y,N,Hydrolysis,20231209,Y,,,2:0.8:1.2,2.0,0.8,1.2,
45,DMT50_PTD25_GGE25_P,,,,,,,29,,Y,N,,20240311,Y,Y,,2:1.2:0.8,2.0,1.2,0.8,
24,DMI50_MRD25_DPD25_P,,,,,,,26,,Y,Y,Distributed,20231018,Y,Y,,2:0.9:1.1,2.0,0.9,1.1,
25,DMI50_PTD25_TPG25_P,,,,,,,29,,Y,Y,Distributed,20231115,Y,Y,,2:1.3:0.7,2.0,1.3,0.7,

File: Terpolymer_Splits/split_0_A.csv
,Polymer_Name_P,Mn,Mw,D,THF Soluble,DCM Soluble,Storage Location (Box#_CR),Synthesis_Set,Notes on State,Biodeg Run,Biodegradable,Degradation Type,Biodeg_data_Date,NMR Run ,GPC Run,BIGSMILES,Ratio from NMR (order of names),Ratio 1,Ratio 2,Ratio 3,DMF Soluble
13,DGA25_DMT25_ETG50_P,,,,,,,27,,Y,Y,Clear Zone,20231018,Y,Y,,1.9:0.1:2,1.9,0.1,2.0,
47,DMT50_TPG25_BED25_P,,,,,,,30,,Y,Y,Distributed,20231115,Y,Y,,2:0.3:1.7,2.0,0.3,1.7,
43,DMT50_PRD25_DPG25_P,,,,,,,26,,Y,Y,Distributed,20231209,Y DMI->DMT,Y,,2:1.7:0.3,2.0,1.7,0.3,
59,SCA25_DMI25_ETG50_P,,,,,,,27,,Y,Y,Clear Zone,20231018,Y,Y,,1.8:0.2:2,1.8,0.2,2.0,
202,SUA50_PRD25_GGE25_P,,,,,,T1_D8,5,viscous,Y,Y,Distributed,20231018,,,,2:0.9:1.1,2.0,0.9,1.1,
14,ADA50_ETG25_BND25_P,,,,,,T1_E6,6,viscous,Y,Y,Distributed,20231209,Y,Y,,2:1.0:1.0,2.0,1.0,1.0,
93,EBA50_DMD25_TEG25_P,,,,,,T1_G7,9,viscous,Y,Y,Clear Zone,20231115,Y,Y,,2:1.6:0.4,2.0,1.6,0.4,
49,CCD50_PPD25_CHD25_P,,,,,,T1_I1,10,"solid (elastic, clear)",Y,Y,Distributed,20231018,Y,,,2:1.0:1.0,2.0,1.0,1.0,
102,EBA50_PTD25_NND25_P,,,,,,T2_E1,16,"solid (waxy, opaque)",Y,Y,Clear Zone,20231115,P,Y,,2:1.0:1.0,2.0,1.0,1.0,
155,SCA25_AZA25_PPD50_P,,,,,,T1_I10,11,"solid (waxy, opaque)",Y,Y,Clear Zone,20231209,Y,Y,,1.0:1.0:2,1.0,1.0,2.0,
170,SCA50_BTD25_PRD25_P,,,,,,T1_C2,3,"solid (elastic, clear)",Y,Y,Clear Zone,20230910,Y,Y,,2:0.9:1.1,2.0,0.9,1.1,
165,SCA25_TOA25_DMD50_P,,,,,,T1_H3,9,"solid (elastic, opaque)",Y,Y,Distributed,20231209,Y-double?SCA->SUA,,,1.0:1.0:2,1.0,1.0,2.0,
145,SBA50_CHM25_MPD25_P,,,,,,T2_H9,20,"solid (waxy, opaque)",Y,Y,Distributed,20231115,P,,,2:1.1:0.9,2.0,1.1,0.9,
149,SBA50_ETG25_BND25_P,,,,,,T1_E2,6,solid (opaque),Y,Y,Distributed,20230910,,Y,,2:0.9:1.1,2.0,0.9,1.1,
2,ADA25_CCD25_MRD50_P,,,,,,T1_A9,2,viscous,Y,Y,Distributed,20230910,Y,Y,,1.0:1.0:2,1.0,1.0,2.0,
103,EBA50_TEG25_MPD25_P,,,,,,T3_A10,23,,Y,Y,Clear Zone,20231209,P,,,2:0.9:1.1,2.0,0.9,1.1,
31,AZA50_MRD25_CHM25_P,12390.0,20000.0,1.614,Y,,T1_A5,1,viscous,Y,Y,Distributed,20231209,,Y,,2:1.9:0.1,2.0,1.9,0.1,
80,DGA50_PRD25_DPD25_P,,,,,,T1_C9,4,"solid (elastic, clear)",Y,Y,Clear Zone,20231018,Y,Y,,2:0.9:1.1,2.0,0.9,1.1,
54,CCD50_PRD25_OTD25_P,,,,,,T1_D6,5,"solid (elastic, clear)",Y,Y,Distributed,20230910,Y,Y,,2:0.7:1.3,2.0,0.7,1.3,
221,TOA50_CHD25_DCD25_P,,,,,,T3_A9,22,,Y,Y,Clear Zone,20231209,P,,,2:1.0:1.0,2.0,1.0,1.0,
71,DGA50_BTD25_GGE25_P,,,,,,T1_B3,2,solid (glassy),Y,Y,Clear Zone - double degradation,20230910,Y,Y,,2:1.2:0.8,2.0,1.2,0.8,
216,TOA50_BED25_BPA25_P,,,,,,T3_A2,22,,Y,Y,Color Interference,20231209,P,,,2:1.1:0.9,2.0,1.1,0.9,
45,DMT50_PTD25_GGE25_P,,,,,,,29,,Y,N,,20240311,Y,Y,,2:1.2:0.8,2.0,1.2,0.8,
53,SBA25_DMI25_CHM50_P,,,,,,,30,,Y,N,,20231121,Y,Y,,1.2:0.8:2,1.2,0.8,2.0,
24,DMI50_MRD25_DPD25_P,,,,,,,26,,Y,Y,Distributed,20231018,Y,Y,,2:0.9:1.1,2.0,0.9,1.1,

File: Terpolymer_Splits/split_0_B.csv
,Polymer_Name_P,Mn,Mw,D,THF Soluble,DCM Soluble,Storage Location (Box#_CR),Synthesis_Set,Notes on State,Biodeg Run,Biodegradable,Degradation Type,Biodeg_data_Date,NMR Run ,GPC Run,BIGSMILES,Ratio from NMR (order of names),Ratio 1,Ratio 2,Ratio 3,DMF Soluble
20,DMI50_DMD25_DPG25_P,,,,,,,27,,Y,Y,Distributed,20231209,Y,?,,2:0.7:1.3,2.0,0.7,1.3,
7,AZA25_DMI25_PRD50_P,,,,,,,27,,Y,Y,Clear Zone,20231018,Y,Y,,1.8:0.2:2,1.8,0.2,2.0,
18,DMI50_CHD25_DCD25_P,,,,,,,31,,Y,Y,Distributed,20231209,Y,,,2:0.8:1.2,2.0,0.8,1.2,
11,ADA50_DMD25_CHM25_P,,,,,,T1_F6,7,"solid (waxy, opaque)",Y,Y,Distributed,20230910,Y,Y,,2:0.7:1.3,2.0,0.7,1.3,
206,TOA25_AZA25_NND50_P,,,,,,T2_J7,21,,Y,Y,Distributed,20231115,,,,1.0:1.0:2,1.0,1.0,2.0,
6,ADA50_BTD25_GGE25_P,,,,,,T1_B7,2,viscous,Y,Y,Clear Zone,20231209,Y,Y,,2.0:2.0:0,2.0,2.0,0.0,
61,DGA25_AZA25_OTD50_P,,,,,,T3_C8,24,,Y,Y,Distributed,20231209,P,,,1.0:1.0:2,1.0,1.0,2.0,
53,CCD50_PRD25_BPA25_P,,,,,,T1_C10,4,"solid (glassy, clear, orange)",Y,Y,Color Interference,20231018,Y,Y,,2:1.2:0.8,2.0,1.2,0.8,
75,DGA50_DPD25_BED25_P,,,,,,T2_D7,16,"solid (elastic, clear)",Y,Y,Distributed,20231115,,Y,,2:1.0:1.0,2.0,1.0,1.0,
100,EBA50_PPD25_MPD25_P,,,,,,T1_I4,10,viscous,Y,Y,Clear Zone,20231018,Y,Y,,2:1.0:1.0,2.0,1.0,1.0,
79,DGA50_NND25_CHD25_P,,,,,,T2_J5,21,,Y,Y,Clear Zone,20231115,,,,2:1.1:0.9,2.0,1.1,0.9,
213,TOA25_SBA25_DCD50_P,,,,,,T3_C3,24,,Y,Y,Distributed,20231209,P,,,1.0:1.0:2,1.0,1.0,2.0,
16,ADA50_MPD25_CHD25_P,,,,,,T2_J1,21,,Y,Y,Clear Zone,20231115,,,,2:1.6:0.4,2.0,1.6,0.4,
220,TOA50_BTD25_PPD25_P,,,,,,T1_B8,3,viscous,Y,Y,Clear Zone,20231018,Y,Y,,2:0.9:1.1,2.0,0.9,1.1,
23,AZA50_BED25_CHD25_P,,,,,,T3_A1,22,,Y,Y,Distributed,20231209,P,,,2:1.0:1.0,2.0,1.0,1.0,
46,CCD50_DPD25_NND25_P,,,,,,T2_D5,16,"solid (elastic, clear)",Y,Y,Distributed,20231115,Y,Y,,2:0.9:1.1,2.0,0.9,1.1,
196,SUA50_DPG25_TPG25_P,,,,,,T2_A7,13,viscous,Y,Y,Clear Zone,20231018,Y,Y,,Unresolvable,2.0,1.0,1.0,
219,TOA50_BTD25_ETG25_P,,,,,,T1_C5,3,viscous,Y,Y,Clear Zone,20230910,Y,Y,,2:0.9:1.1,2.0,0.9,1.1,
64,DGA25_SUA25_DCD50_P,,,,,,T3_C2,24,,Y,Y,Distributed,20231209,P,,,1.0:1.0:2,1.0,1.0,2.0,
73,DGA50_DEG25_OTD25_P,,,,,,T2_F1,17,"solid (elastic, clear)",Y,Y,Clear Zone,20231209,P,Y,,2:1.0:1.0,2.0,1.0,1.0,
30,DMT50_DEG25_DCD25_P,,,,,,,30,,Y,N,,20231121,Y,,,2:0.8:1.2,2.0,0.8,1.2,
21,DMI50_DMD25_MPD25_P,,,,,,,27,,Y,N,Hydrolysis,20231209,Y,,,2:0.8:1.2,2.0,0.8,1.2,
25,DMI50_PTD25_TPG25_P,,,,,,,29,,Y,Y,Distributed,20231115,Y,Y,,2:1.3:0.7,2.0,1.3,0.7,

File: Terpolymer_Splits/split_1.csv
,Polymer_Name_P,Mn,Mw,D,THF Soluble,DCM Soluble,Storage Location (Box#_CR),Synthesis_Set,Notes on State,Biodeg Run,Biodegradable,Degradation Type,Biodeg_data_Date,NMR Run ,GPC Run,BIGSMILES,Ratio from NMR (order of names),Ratio 1,Ratio 2,Ratio 3,DMF Soluble
13,DGA25_DMT25_ETG50_P,,,,,,,27,,Y,Y,Clear Zone,20231018,Y,Y,,1.9:0.1:2,1.9,0.1,2.0,
3,ADA25_DMT25_DPD50_P,,,,,,,29,,Y,Y,Distributed,20231209,Y,Y,,1.6:0.4:2,1.6,0.4,2.0,
25,DMI50_PTD25_TPG25_P,,,,,,,29,,Y,Y,Distributed,20231115,Y,Y,,2:1.3:0.7,2.0,1.3,0.7,
56,SBA25_DMT25_CHM50_P,,,,,,,30,,Y,Y,Distributed,20231209,Y,,,1.5:0.5:2,1.5,0.5,2.0,
11,DGA25_DMI25_CHM50_P,,,,,,,31,,Y,Y,Distributed,20231209,Y,Y,,1.2:0.8:2,1.2,0.8,2.0,
54,SBA25_DMI25_PTD50_P,,,,,,,29,,Y,Y,Distributed,20231209,Y,Y,,1.3:0.7:2,1.3,0.7,2.0,
14,DGA25_DMT25_PTD50_P,,,,,,,29,,Y,Y,Distributed,20231209,Y,Y,,1.1:0.9:2,1.1,0.9,2.0,
1,ADA25_DMI25_BTD50_P,,,,,,,26,,Y,Y,Clear Zone,20231018,,Y,,1.8:0.2:2,1.8,0.2,2.0,
204,SUA50_TPG25_OTD25_P,,,,,,T2_G5,18,"solid (waxy, opaque)",Y,Y,Clear Zone,20231115,P,,,2:0.7:1.3,2.0,0.7,1.3,
26,AZA50_DMD25_DPG25_P,,,,,,T1_F4,7,viscous,Y,Y,Clear Zone,20231209,Y,Y,,2:1.0:1.0,2.0,1.0,1.0,
199,SUA50_MRD25_DPD25_P,10940.0,16980.0,1.552,Y,,T1_A6,1,viscous,Y,Y,Distributed,20230910,Y,Y,,2:1.2:0.8,2.0,1.2,0.8,
135,GLA50_PRD25_GGE25_P,,,,,,T1_D5,5,"solid (elastic, clear)",Y,Y,Clear Zone,20230910,P,Y,,2:0.9:1.1,2.0,0.9,1.1,
209,TOA25_CCD25_BND50_P,,,,,,T2_A5,13,"solid (waxy, opaque)",Y,Y,Clear Zone,20231018,Y,Y,,1.1:0.9:2,1.1,0.9,2.0,
60,DGA25_AZA25_DPD50_P,,,,,,T2_D8,16,viscous,Y,Y,Distributed,20231115,Y-DPD->DGD,Y,,1.1:0.9:2,1.1,0.9,2.0,
90,EBA50_CHM25_BED25_P,,,,,,T2_H5,19,"solid (waxy, opaque)",Y,Y,Clear Zone,20231115,P,,,2:1.0:1.0,2.0,1.0,1.0,
76,DGA50_ETG25_BED25_P,,,,,,T1_E4,6,"solid(elastic, opaque)",Y,Y,Clear Zone,20231209,Y,,,2:0.6:1.4,2.0,0.6,1.4,
124,GLA50_DPG25_DEG25_P,,,,,,T2_B2,13,viscous,Y,Y,Clear Zone,20231018,Y,Y,,2:1.0:1.0,2.0,1.0,1.0,
192,SUA50_DEG25_DCD25_P,,,,,,T2_F2,17,"solid (waxy, opaque)",Y,Y,Distributed,20231115,P,Y,,2:0.9:1.1,2.0,0.9,1.1,
37,CCD25_SBA25_TPD50_P,,,,,,T2_C6,15,viscous,Y,Y,Distributed,20231115,Y,Y,,0.7:1.3:2,0.7,1.3,2.0,
67,DGA25_TOA25_PPD50_P,,,,,,T1_I9,11,"solid (elastic, opaque)",Y,Y,Clear Zone,20231018,Y,,,1.0:1.0:2,1.0,1.0,2.0,
96,EBA50_MPD25_BED25_P,,,,,,T3_B1,23,,Y,Y,Distributed,20231209,P,,,2:1.0:1.0,2.0,1.0,1.0,
166,SCA25_TOA25_ETG50_P,,,,,,T1_F3,7,"solid (elastic, clear)",Y,Y,Clear Zone,20231018,Y,,,1.0:1.0:2,1.0,1.0,2.0,
207,TOA25_AZA25_OTD50_P,,,,,,T3_C6,24,,Y,Y,Distributed,20231209,P,,,1.0:1.0:2,1.0,1.0,2.0,
200,SUA50_MRD25_PTD25_P,10910.0,16590.0,1.521,Y,,T1_A4,1,viscous,Y,Y,Clear Zone,20230910,Y,Y,,2:1.1:0.9,2.0,1.1,0.9,
175,SCA50_MPD25_CHD25_P,,,,,,T2_I8,21,,Y,Y,Clear Zone,20231115,,,,2:1.1:0.9,2.0,1.1,0.9,
193,SUA50_DMD25_DPG25_P,,,,,,T1_G3,8,viscous,Y,Y,Distributed,20231018,P,Y,,2:1.0:1.0,2.0,1.0,1.0,
226,TOA50_ETG25_MPD25_P,,,,,,T1_E5,6,viscous,Y,Y,Clear Zone,20231018,Y,Y,,2:0.9:1.1,2.0,0.9,1.1,
210,TOA25_EBA25_DMD50_P,,,,,,T1_H1,9,"solid (elastic, opaque)",Y,Y,Clear Zone,20231018,P,,,1.1:0.9:2,1.1,0.9,2.0,
32,AZA50_PRD25_TPG25_P,,,,,,T1_C7,4,viscous,Y,Y,Clear Zone,20231018,Y,,,Unresolvable,2.0,1.0,1.0,
111,GLA25_DGA25_PTD50_P,,,,,,T2_E7,17,viscous,Y,Y,Clear Zone,20231115,P,Y,,1.0:1.0:2,1.0,1.0,2.0,
159,SCA25_DGA25_CHM50_P,,,,,,T2_I1,20,,Y,Y,Clear Zone,20231115,,,,1.0:1.0:2,1.0,1.0,2.0,
62,DGA25_CCD25_GGE50_P,,,,,,T3_D1,25,,Y,Y,Clear Zone,20240311,Y,,,1.0:1.0:2,1.0,1.0,2.0,
110,GLA25_DGA25_DEG50_P,,,,,,T2_F5,18,viscous,Y,Y,Clear Zone,20231115,P,Y,,1.0:1.0:2,1.0,1.0,2.0,
194,SUA50_DPD25_CHM25_P,,,,,,T2_D4,16,"solid (waxy, opaque)",Y,Y,Distributed,20231115,Y,Y,,2:1.1:0.9,2.0,1.1,0.9,
38,CCD50_BED25_OTD25_P,,,,,,T3_A3,22,,Y,Y,Distributed,20231209,P,,,2:1.0:1.0,2.0,1.0,1.0,
160,SCA25_DGA25_OTD50_P,,,,,,T3_C7,24,,Y,Y,Clear Zone,20231209,P,,,1.0:1.0:2,1.0,1.0,2.0,
229,TOA50_MPD25_BPA25_P,,,,,,T2_I10,21,,Y,Y,Color Interference,20231115,,,,2:1.3:0.7,2.0,1.3,0.7,
197,SUA50_ETG25_CHD25_P,,,,,,T1_E8,6,"solid (waxy, opaque)",Y,Y,Distributed,20230910,,Y,,2:0.9:1.1,2.0,0.9,1.1,
10,ADA50_DEG25_GGE25_P,,,,,,T2_F3,17,viscous,Y,Y,Clear Zone,20231115,P,Y,,2:1.0:1.0,2.0,1.0,1.0,
7,ADA50_CHD25_OTD25_P,,,,,,T3_A8,22,,Y,Y,Distributed,20231209,P,,,2:0.9:1.1,2.0,0.9,1.1,
138,GLA50_TPD25_HND25_P,,,,,,T2_C4,15,viscous,Y,Y,Clear Zone,20231115,Y,Y,,2:0.9:1.1,2.0,0.9,1.1,
72,DGA50_DEG25_BED25_P,,,,,,T2_E10,17,"solid (elastic, clear)",Y,Y,Clear Zone,20231115,P,Y,,2:1.0:1.0,2.0,1.0,1.0,
85,DGA50_TPD25_BED25_P,,,,,,T2_C5,15,"solid (elastic, opaque)",Y,Y,Distributed,20231115,Y,Y,,2:1.0:1.0,2.0,1.0,1.0,
44,DMT50_PRD25_OTD25_P,,,,,,,26,,Y,N,,20231018,Y,,,2:0.6:1.4,2.0,0.6,1.4,
57,SCA25_DMI25_BED50_P,,,,,,,31,,Y,N,Hydrolysis,20240321,Y,Y,,1.4:0.6:2,1.4,0.6,2.0,
36,DMT50_ETG25_PTD25_P,,,,,,,27,,Y,N,,20231018,Y,,,2:0.5:1.5,2.0,0.5,1.5,
39,DMT50_MRD25_GGE25_P,,,,,,,25,,Y,N,,20231115,Y,Y,,2:1.4:0.6,1.0,1.4,0.6,
56,SBA25_DMT25_CHM50_P,,,,,,,30,,Y,Y,Distributed,20231209,Y,,,1.5:0.5:2,1.5,0.5,2.0,
15,DMI50_BND25_TPD25_P,,,,,,,28,,Y,Y,Distributed,20231018,Y BND->DND,?,,2:1.3:0.7,2.0,1.3,0.7,

File: Terpolymer_Splits/split_1_A.csv
,Polymer_Name_P,Mn,Mw,D,THF Soluble,DCM Soluble,Storage Location (Box#_CR),Synthesis_Set,Notes on State,Biodeg Run,Biodegradable,Degradation Type,Biodeg_data_Date,NMR Run ,GPC Run,BIGSMILES,Ratio from NMR (order of names),Ratio 1,Ratio 2,Ratio 3,DMF Soluble
13,DGA25_DMT25_ETG50_P,,,,,,,27,,Y,Y,Clear Zone,20231018,Y,Y,,1.9:0.1:2,1.9,0.1,2.0,
56,SBA25_DMT25_CHM50_P,,,,,,,30,,Y,Y,Distributed,20231209,Y,,,1.5:0.5:2,1.5,0.5,2.0,
14,DGA25_DMT25_PTD50_P,,,,,,,29,,Y,Y,Distributed,20231209,Y,Y,,1.1:0.9:2,1.1,0.9,2.0,
11,DGA25_DMI25_CHM50_P,,,,,,,31,,Y,Y,Distributed,20231209,Y,Y,,1.2:0.8:2,1.2,0.8,2.0,
110,GLA25_DGA25_DEG50_P,,,,,,T2_F5,18,viscous,Y,Y,Clear Zone,20231115,P,Y,,1.0:1.0:2,1.0,1.0,2.0,
32,AZA50_PRD25_TPG25_P,,,,,,T1_C7,4,viscous,Y,Y,Clear Zone,20231018,Y,,,Unresolvable,2.0,1.0,1.0,
96,EBA50_MPD25_BED25_P,,,,,,T3_B1,23,,Y,Y,Distributed,20231209,P,,,2:1.0:1.0,2.0,1.0,1.0,
26,AZA50_DMD25_DPG25_P,,,,,,T1_F4,7,viscous,Y,Y,Clear Zone,20231209,Y,Y,,2:1.0:1.0,2.0,1.0,1.0,
199,SUA50_MRD25_DPD25_P,10940.0,16980.0,1.552,Y,,T1_A6,1,viscous,Y,Y,Distributed,20230910,Y,Y,,2:1.2:0.8,2.0,1.2,0.8,
197,SUA50_ETG25_CHD25_P,,,,,,T1_E8,6,"solid (waxy, opaque)",Y,Y,Distributed,20230910,,Y,,2:0.9:1.1,2.0,0.9,1.1,
10,ADA50_DEG25_GGE25_P,,,,,,T2_F3,17,viscous,Y,Y,Clear Zone,20231115,P,Y,,2:1.0:1.0,2.0,1.0,1.0,
166,SCA25_TOA25_ETG50_P,,,,,,T1_F3,7,"solid (elastic, clear)",Y,Y,Clear Zone,20231018,Y,,,1.0:1.0:2,1.0,1.0,2.0,
175,SCA50_MPD25_CHD25_P,,,,,,T2_I8,21,,Y,Y,Clear Zone,20231115,,,,2:1.1:0.9,2.0,1.1,0.9,
111,GLA25_DGA25_PTD50_P,,,,,,T2_E7,17,viscous,Y,Y,Clear Zone,20231115,P,Y,,1.0:1.0:2,1.0,1.0,2.0,
160,SCA25_DGA25_OTD50_P,,,,,,T3_C7,24,,Y,Y,Clear Zone,20231209,P,,,1.0:1.0:2,1.0,1.0,2.0,
38,CCD50_BED25_OTD25_P,,,,,,T3_A3,22,,Y,Y,Distributed,20231209,P,,,2:1.0:1.0,2.0,1.0,1.0,
193,SUA50_DMD25_DPG25_P,,,,,,T1_G3,8,viscous,Y,Y,Distributed,20231018,P,Y,,2:1.0:1.0,2.0,1.0,1.0,
67,DGA25_TOA25_PPD50_P,,,,,,T1_I9,11,"solid (elastic, opaque)",Y,Y,Clear Zone,20231018,Y,,,1.0:1.0:2,1.0,1.0,2.0,
135,GLA50_PRD25_GGE25_P,,,,,,T1_D5,5,"solid (elastic, clear)",Y,Y,Clear Zone,20230910,P,Y,,2:0.9:1.1,2.0,0.9,1.1,
192,SUA50_DEG25_DCD25_P,,,,,,T2_F2,17,"solid (waxy, opaque)",Y,Y,Distributed,20231115,P,Y,,2:0.9:1.1,2.0,0.9,1.1,
226,TOA50_ETG25_MPD25_P,,,,,,T1_E5,6,viscous,Y,Y,Clear Zone,20231018,Y,Y,,2:0.9:1.1,2.0,0.9,1.1,
124,GLA50_DPG25_DEG25_P,,,,,,T2_B2,13,viscous,Y,Y,Clear Zone,20231018,Y,Y,,2:1.0:1.0,2.0,1.0,1.0,
36,DMT50_ETG25_PTD25_P,,,,,,,27,,Y,N,,20231018,Y,,,2:0.5:1.5,2.0,0.5,1.5,
57,SCA25_DMI25_BED50_P,,,,,,,31,,Y,N,Hydrolysis,20240321,Y,Y,,1.4:0.6:2,1.4,0.6,2.0,
15,DMI50_BND25_TPD25_P,,,,,,,28,,Y,Y,Distributed,20231018,Y BND->DND,?,,2:1.3:0.7,2.0,1.3,0.7,

File: Terpolymer_Splits/split_2_A.csv
,Polymer_Name_P,Mn,Mw,D,THF Soluble,DCM Soluble,Storage Location (Box#_CR),Synthesis_Set,Notes on State,Biodeg Run,Biodegradable,Degradation Type,Biodeg_data_Date,NMR Run ,GPC Run,BIGSMILES,Ratio from NMR (order of names),Ratio 1,Ratio 2,Ratio 3,DMF Soluble
42,DMT50_PRD25_BED25_P,,,,,,,25,,Y,Y,Distributed,20231209,Y,Y,,2:1.0:1.0,2.0,1.0,1.0,
60,SCA25_DMT25_ETG50_P,,,,,,,27,,Y,Y,Clear Zone,20231018,Y,,,1.8:0.2:2,1.8,0.2,2.0,
7,AZA25_DMI25_PRD50_P,,,,,,,27,,Y,Y,Clear Zone,20231018,Y,Y,,1.8:0.2:2,1.8,0.2,2.0,
35,DMT50_ETG25_BED25_P,,,,,,,25,,Y,Y,Distributed,20231209,Y,Y,,2:0.5:1.5,2.0,0.5,1.5,
61,SUA25_DMI25_MPD50_P,,,,,,,31,,Y,Y,Distributed,20231209,Y,Y,,1.3:0.7:2,1.3,0.7,2.0,
107,GLA25_AZA25_CHM50_P,,,,,,T2_I2,20,,Y,Y,Distributed,20231115,,,,1.0:1.0:2,1.0,1.0,2.0,
43,CCD50_DMD25_BED25_P,,,,,,T1_F7,8,"solid (elastic, clear)",Y,Y,Distributed,20240321,P,Y,,2:1.0:1.0,2.0,1.0,1.0,
113,GLA25_EBA25_CHD50_P,,,,,,T3_B7,23,,Y,Y,Distributed,20231209,P,,,1.0:1.0:2,1.0,1.0,2.0,
22,ADA50_TPD25_PTD25_P,,,,,,T2_C3,15,viscous,Y,Y,Clear Zone,20231115,Y,Y,,2:0.9:1.1,2.0,0.9,1.1,
77,DGA50_GGE25_BPA25_P,,,,,,T3_C10,24,,Y,Y,Distributed,20231209,P,,,2:1.3:0.7,2.0,1.3,0.7,
57,DGA25_ADA25_DPD50_P,,,,,,T2_D9,16,viscous,Y,Y,Distributed,20231115,,Y,,1.1:0.9:2,1.1,0.9,2.0,
74,DGA50_DMD25_OTD25_P,,,,,,T1_G4,8,"solid (elastic, clear)",Y,Y,Clear Zone,20231018,Y,Y,,2:1.0:1.0,2.0,1.0,1.0,
39,CCD50_BND25_BPA25_P,,,,,,T1_J10,12,"solid (elastic, clear)",Y,Y,Color Interference,20231115,Y,Y,,2:1.4:0.6,2.0,1.4,0.6,
1,ADA25_CCD25_BED50_P,,,,,,T3_A7,22,,Y,Y,Distributed,20231209,P,,,0.6:1.4:2,0.6,1.4,2.0,
191,SUA50_CHM25_TEG25_P,,,,,,T2_H3,19,"solid (waxy, opaque)",Y,Y,Clear Zone,20231115,P,,,2:1.2:0.8,2.0,1.2,0.8,
217,TOA50_BND25_GGE25_P,,,,,,T2_A1,12,"solid (elastic, clear)",Y,Y,Clear Zone,20231018,Y,Y,,2:1.0:1.0,2.0,1.0,1.0,
91,EBA50_DMD25_DPG25_P,,,,,,T1_G6,8,viscous,Y,Y,Clear Zone,20231115,Y,,,2:1.1:0.9,2.0,1.1,0.9,
5,ADA25_TOA25_MRD50_P,,,,,,T1_B2,2,viscous,Y,Y,Clear Zone,20230910,Y,Y,,1.0:1.0:2,1.0,1.0,2.0,
174,SCA50_DMD25_OTD25_P,,,,,,T1_F5,7,"solid(elastic, opaque)",Y,Y,Clear Zone,20231209,Y,Y,,2:1.0:1.0,2.0,1.0,1.0,
129,GLA50_HND25_BED25_P,,,,,,T2_F10,18,viscous,Y,Y,Clear Zone,20231115,P,Y,,2.0:2.0:0,2.0,2.0,0.0,
189,SUA50_BTD25_BND25_P,,,,,,T1_C1,3,viscous,Y,Y,Distributed,20231018,Y,Y,,2:0.7:1.3,2.0,0.7,1.3,
120,GLA50_DCD25_BPA25_P,,,,,,T3_B9,23,,Y,Y,Color Interference,20231209,P,,,2:1.1:0.9,2.0,1.1,0.9,
27,DMT50_BTD25_CHD25_P,,,,,,,26,,Y,N,,20231018,Y,,,2:0.8:1.2,2.0,0.8,1.2,
22,DMI50_DPD25_BPA25_P,,,,,,,29,,Y,N,No Growth,20231115,Y,Y,,2:0.9:1.1,2.0,0.9,1.1,
52,GLA25_DMT25_CHD50_P,,,,,,,31,,Y,Y,Distributed,20240321,Y,Y,,1.8:0.2:2,1.8,0.2,2.0,

File: Terpolymer_Splits/split_2_B.csv
,Polymer_Name_P,Mn,Mw,D,THF Soluble,DCM Soluble,Storage Location (Box#_CR),Synthesis_Set,Notes on State,Biodeg Run,Biodegradable,Degradation Type,Biodeg_data_Date,NMR Run ,GPC Run,BIGSMILES,Ratio from NMR (order of names),Ratio 1,Ratio 2,Ratio 3,DMF Soluble
15,DMI50_BND25_TPD25_P,,,,,,,28,,Y,Y,Distributed,20231018,Y BND->DND,?,,2:1.3:0.7,2.0,1.3,0.7,
9,CCD25_DMT25_GGE50_P,,,,,,,31,,Y,Y,Color Interference,20231209,Y,Y,,1.8:0.2:2,1.8,0.2,2.0,
13,DGA25_DMT25_ETG50_P,,,,,,,27,,Y,Y,Clear Zone,20231018,Y,Y,,1.9:0.1:2,1.9,0.1,2.0,
34,DMT50_DPD25_OTD25_P,,,,,,,29,,Y,Y,Distributed,20231209,Y,,,2:0.8:1.2,2.0,0.8,1.2,
43,DMT50_PRD25_DPG25_P,,,,,,,26,,Y,Y,Distributed,20231209,Y DMI->DMT,Y,,2:1.7:0.3,2.0,1.7,0.3,
224,TOA50_DMD25_PPD25_P,,,,,,T1_G1,8,"solid (elastic, opaque)",Y,Y,Clear Zone,20231018,Y,Y,,2:1.0:1.0,2.0,1.0,1.0,
108,GLA25_AZA25_PPD50_P,,,,,,T1_J1,11,"solid (waxy, opaque)",Y,Y,Clear Zone,20231018,Y,Y,,1.0:1.0:2,1.0,1.0,2.0,
121,GLA50_DCD25_OTD25_P,,,,,,T3_B10,23,,Y,Y,Distributed,20231209,P,,,2:1.0:1.0,2.0,1.0,1.0,
222,TOA50_CHM25_CHD25_P,,,,,,T2_H7,20,"solid (elastic, clear)",Y,Y,Clear Zone,20231115,P,,,2:1.0:1.0,2.0,1.0,1.0,
154,SBA50_TPD25_TPG25_P,,,,,,T2_B10,14,"solid (waxy, opaque)",Y,Y,Distributed,20231115,Y,Y,,2:0.6:1.4,2.0,0.6,1.4,
140,SBA50_BED25_CHD25_P,,,,,,T2_J9,22,,Y,Y,Distributed,20231209,P,,,2:1.1:0.9,2.0,1.1,0.9,
146,SBA50_DCD25_GGE25_P,,,,,,T3_B8,23,,Y,Y,Distributed,20231209,P,,,2:1.1:0.9,2.0,1.1,0.9,
218,TOA50_BTD25_BND25_P,,,,,,T1_B9,3,viscous,Y,Y,Clear Zone,20230910,Y,Y,,2:0.9:1.1,2.0,0.9,1.1,
42,CCD50_DEG25_OTD25_P,,,,,,T2_F4,17,viscous,Y,Y,Distributed,20231115,P,Y,,2:0.8:1.2,2.0,0.8,1.2,
212,TOA25_SBA25_BED50_P,,,,,,T3_A4,22,,Y,Y,Distributed,20231209,P,,,1.0:1.0:2,1.0,1.0,2.0,
187,SUA25_EBA25_OTD50_P,,,,,,T3_C9,24,,Y,Y,Distributed,20231209,P,,,1.1:0.9:2,1.1,0.9,2.0,
180,SCA50_TPD25_HND25_P,,,,,,T2_B5,14,viscous,Y,Y,Distributed,20231115,Y,Y,,2:0.9:1.1,2.0,0.9,1.1,
131,GLA50_HND25_OTD25_P,,,,,,T2_F9,18,"solid (waxy, opaque)",Y,Y,Distributed,20231115,P,Y,,2:1.0:1.0,2.0,1.0,1.0,
117,GLA25_SBA25_MPD50_P,,,,,,T2_J3,21,,Y,Y,Distributed,20231115,,,,2:1.0:1.0,2.0,1.0,1.0,
70,DGA50_BTD25_DMD25_P,,,,,,T1_C3,3,"solid(elastic, slightly opaque)",Y,Y,Distributed,20230910,Y,,,2:0.8:1.2,2.0,0.8,1.2,
35,CCD25_AZA25_PRD50_P,,,,,,T1_E1,5,viscous,Y,Y,Clear Zone,20230910,Y,Y,,0.5:1.5:2,0.5,1.5,2.0,
9,ADA50_DEG25_CHM25_P,,,,,,T2_E9,17,"solid (waxy, opaque)",Y,Y,Clear Zone,20231115,P,Y,,2:0.8:1.2,2.0,0.8,1.2,
26,DMT50_BND25_BPA25_P,,,,,,,28,,Y,N,No Growth,20231115,Y,,,2:1.0:1.0,2.0,1.0,1.0,
23,DMI50_DPG25_HND25_P,,,,,,,28,,Y,N,,20231018,Y,?,,2:0.9:1.1,2.0,0.9,1.1,
21,DMI50_DMD25_MPD25_P,,,,,,,27,,Y,N,Hydrolysis,20231209,Y,,,2:0.8:1.2,2.0,0.8,1.2,

File: Terpolymer_Splits/split_3.csv
,Polymer_Name_P,Mn,Mw,D,THF Soluble,DCM Soluble,Storage Location (Box#_CR),Synthesis_Set,Notes on State,Biodeg Run,Biodegradable,Degradation Type,Biodeg_data_Date,NMR Run ,GPC Run,BIGSMILES,Ratio from NMR (order of names),Ratio 1,Ratio 2,Ratio 3,DMF Soluble
4,ADA25_DMT25_HND50_P,,,,,,,30,,Y,Y,Distributed,20231209,Y,Y,,1.2:0.8:2,1.2,0.8,2.0,
24,DMI50_MRD25_DPD25_P,,,,,,,26,,Y,Y,Distributed,20231018,Y,Y,,2:0.9:1.1,2.0,0.9,1.1,
12,DGA25_DMI25_GGE50_P,,,,,,,31,,Y,Y,Clear Zone,20240311,Y,Y,,1.8:0.2:2,1.8,0.2,2.0,
59,SCA25_DMI25_ETG50_P,,,,,,,27,,Y,Y,Clear Zone,20231018,Y,Y,,1.8:0.2:2,1.8,0.2,2.0,
50,EBA25_DMT25_TPG50_P,,,,,,,30,,Y,Y,Clear Zone,20240321,Y,Y,,1.2:0.8:2,1.2,0.8,2.0,
14,DGA25_DMT25_PTD50_P,,,,,,,29,,Y,Y,Distributed,20231209,Y,Y,,1.1:0.9:2,1.1,0.9,2.0,
64,TOA25_DMT25_DPG50_P,,,,,,,28,,Y,Y,Clear Zone,20231018,Y,Y,,1.3:0.7:2,1.3,0.7,2.0,
10,CCD25_DMT25_PPD50_P,,,,,,,28,,Y,Y,Clear Zone,20231018,Y-DMT->DMI,Y,,1.6:0.4:2,1.6,0.4,2.0,
18,DMI50_CHD25_DCD25_P,,,,,,,31,,Y,Y,Distributed,20231209,Y,,,2:0.8:1.2,2.0,0.8,1.2,
16,DMI50_BTD25_DCD25_P,,,,,,,26,,Y,Y,Distributed,20231209,Y,Y,,2:1.2:0.8,2.0,1.2,0.8,
60,SCA25_DMT25_ETG50_P,,,,,,,27,,Y,Y,Clear Zone,20231018,Y,,,1.8:0.2:2,1.8,0.2,2.0,
33,DMT50_DPD25_HND25_P,,,,,,,29,,Y,Y,Distributed,20231209,Y,Y,,2:0.5:1.5,2.0,0.5,1.5,
1,ADA25_DMI25_BTD50_P,,,,,,,26,,Y,Y,Clear Zone,20231018,,Y,,1.8:0.2:2,1.8,0.2,2.0,
61,SUA25_DMI25_MPD50_P,,,,,,,31,,Y,Y,Distributed,20231209,Y,Y,,1.3:0.7:2,1.3,0.7,2.0,
104,EBA50_TPG25_MPD25_P,,,,,,T2_G4,18,viscous,Y,Y,Clear Zone,20231115,P,Y,,2:0.9:1.1,2.0,0.9,1.1,
208,TOA25_AZA25_TEG50_P,,,,,,T2_I4,20,,Y,Y,Clear Zone,20231115,,,,1.0:1.0:2,1.0,1.0,2.0,
115,GLA25_EBA25_MRD50_P,,,,,,T1_B1,2,viscous,Y,Y,Clear Zone,20230910,Y,Y,,1.1:0.9:2,1.1,0.9,2.0,
167,SCA25_TOA25_TPG50_P,,,,,,T2_G10,19,viscous,Y,Y,Clear Zone,20231115,P,,,0.7:1.3:2,0.7,1.3,2.0,
84,DGA50_PTD25_TEG25_P,,,,,,T2_E5,17,"solid (elastic, opaque)",Y,Y,Clear Zone,20231115,P,Y,,2:1.1:0.9,2.0,1.1,0.9,
169,SCA50_BTD25_CHD25_P,,,,,,T1_B4,2,"solid (glassy, clear)",Y,Y,Distributed,20230910,Y,Y,,2:0.9:1.1,2.0,0.9,1.1,
89,EBA25_SBA25_PPD50_P,,,,,,T1_J2,11,"solid (waxy, opaque)",Y,Y,Clear Zone,20231018,,Y,,0.9:1.1:2,0.9,1.1,2.0,
227,TOA50_HND25_BED25_P,,,,,,T2_F8,18,viscous,Y,Y,Clear Zone,20231115,P,Y,,2:1.0:1.0,2.0,1.0,1.0,
185,SUA25_EBA25_CHM50_P,,,,,,T2_I3,20,,Y,Y,Distributed,20231115,,,,1.1:0.9:2,1.1,0.9,2.0,
36,CCD25_SBA25_TEG50_P,,,,,,T2_I6,20,,Y,Y,Distributed,20231115,,,,0.7:1.3:2,0.7,1.3,2.0,
81,DGA50_PRD25_DPG25_P,,,,,,T1_D4,5,"solid(elastic, opaque)",Y,Y,Clear Zone,20240321,P,,,Unresolvable,2.0,1.0,1.0,
126,GLA50_DPG25_TPG25_P,,,,,,T2_A8,13,viscous,Y,Y,Clear Zone,20231018,Y,Y,,2:1.0:1.0,2.0,1.0,1.0,
94,EBA50_DPD25_CHM25_P,,,,,,T2_D3,16,"solid (waxy, opaque)",Y,Y,Clear Zone,20231115,Y,Y,,2:1.0:1.0,2.0,1.0,1.0,
234,TOA50_TPG25_CHM25_P,,,,,,T2_G6,19,viscous,Y,Y,Clear Zone,20231115,P,,,2:1.6:0.4,2.0,1.6,0.4,
233,TOA50_TPD25_OTD25_P,,,,,,T2_B6,14,viscous,Y,Y,Clear Zone,20231115,Y,Y,,1:0.9:1.1,2.0,0.9,1.1,
164,SCA25_SUA25_ETG50_P,,,,,,T1_F2,7,"solid (waxy, opaque)",Y,Y,Clear Zone,20230910,Y,Y,,1.0:1.0:2,1.0,1.0,2.0,
163,SCA25_SBA25_TPG50_P,,,,,,T2_H1,19,viscous,Y,Y,Clear Zone,20231115,P,,,1.0:1.0:2,1.0,1.0,2.0,
55,CCD50_PRD25_PTD25_P,,,,,,T1_D7,5,"solid (elastic, clear)",Y,Y,Clear Zone,20230910,P,Y,,2:0.7:1.3,2.0,0.7,1.3,
101,EBA50_PRD25_TPD25_P,,,,,,T1_C8,4,viscous,Y,Y,Clear Zone,20231115,Y,,,2:0.5:1.5,2.0,0.5,1.5,
225,TOA50_DPD25_HND25_P,,,,,,T2_C10,15,viscous,Y,Y,Clear Zone,20231115,Y,Y,,2:1.0:1.0,2.0,1.0,1.0,
132,GLA50_MRD25_BTD25_P,10690.0,17750.0,1.66,Y,,T1_A3,1,viscous,Y,Y,Clear Zone,20230910,Y,Y,,2:1.7:0.3,2.0,1.7,0.3,
83,DGA50_PTD25_HND25_P,,,,,,T2_E2,16,"solid (elastic, opaque)",Y,Y,Clear Zone,20231115,P,Y,,2:1.0:1.0,2.0,1.0,1.0,
105,GLA25_ADA25_PTD50_P,,,,,,T2_E6,17,viscous,Y,Y,Clear Zone,20231115,P,Y,,2:1.0:1.0,2.0,1.0,1.0,
33,AZA50_TPG25_DCD25_P,,,,,,T2_G8,19,"solid (waxy, opaque)",Y,Y,Distributed,20231115,P,,,2:0.8:1.2,2.0,0.8,1.2,
152,SBA50_PPD25_NND25_P,,,,,,T1_H10,10,"solid (waxy, opaque)",Y,Y,Distributed,20240321,Y,Y,,2:1.0:1.0,2.0,1.0,1.0,
0,ADA25_AZA25_CHM50_P,,,,,,T2_H10,20,"solid (elastic, opaque)",Y,Y,Distributed,20231115,P,,,1.1:0.9:2,1.1,0.9,2.0,
232,TOA50_PPD25_CHD25_P,,,,,,T1_I3,10,"solid (elastic, opaque)",Y,Y,Distributed,20231018,Y,Y,,2:1.0:1.0,2.0,1.0,1.0,
198,SUA50_MRD25_BPA25_P,5837.0,10850.0,1.858,N,,T1_A1,1,viscous,Y,Y,Color Interference,20230910,Y,Y,,2:1.6:0.4,2.0,1.6,0.4,
123,GLA50_DPD25_PTD25_P,,,,,,T2_D1,15,viscous,Y,Y,Clear Zone,20231115,Y,Y,,2:1.0:1.0,2.0,1.0,1.0,
28,AZA50_DPD25_TPG25_P,,,,,,T2_C8,15,"solid (elastic, clear)",Y,Y,Distributed,20231115,Y,Y,,2:1.0:1.0,2.0,1.0,1.0,
179,SCA50_PRD25_BPA25_P,,,,,,T1_D2,4,"solid (glassy, clear, orange)",Y,Y,Clear Zone,20231209,Y,Y,,2:1.4:0.6,2.0,1.4,0.6,
133,GLA50_PPD25_MPD25_P,,,,,,T1_I7,11,viscous,Y,Y,Clear Zone,20231018,Y,Y,,2:1.0:1.0,2.0,1.0,1.0,
87,EBA25_AZA25_BPA50_P,,,,,,T3_D2,25,,Y,Y,Color Interference,20240311,Y,Y,,0.9:1.1:2,0.9,1.1,2.0,
106,GLA25_AZA25_BED50_P,,,,,,T3_A5,22,,Y,Y,Distributed,20231209,P,,,1.0:1.0:2,1.0,1.0,2.0,
95,EBA50_HND25_MPD25_P,,,,,,T2_F6,18,viscous,Y,Y,Clear Zone,20231209,P,Y,,2:1.0:1.0,2.0,1.0,1.0,
37,DMT50_ETG25_TPG25_P,,,,,,,25,,Y,N,,20231115,Y,Y,,2:1.1:0.9,2.0,1.1,0.9,
19,DMI50_DCD25_BPA25_P,,,,,,,31,,Y,N,Hydrolysis,20231121,Y,Y,,2:0.8:1.2,2.0,0.8,1.2,
41,DMT50_PPD25_CHM25_P,,,,,,,28,,Y,N,,20231018,,,,2:0.5:1.5,2.0,0.5,1.5,
58,SCA25_DMI25_DMD50_P,,,,,,,28,,Y,N,Hydrolysis,20231209,Y,Y,,1.1:0.9:2,1.1,0.9,2.0,
51,GLA25_DMI25_BND50_P,,,,,,,28,,Y,Y,Clear Zone,20231018,Y,Y,,1.2:0.8:2,1.2,0.8,2.0,
12,DGA25_DMI25_GGE50_P,,,,,,,31,,Y,Y,Clear Zone,20240311,Y,Y,,1.8:0.2:2,1.8,0.2,2.0,

File: Terpolymer_Splits/split_3_A.csv
,Polymer_Name_P,Mn,Mw,D,THF Soluble,DCM Soluble,Storage Location (Box#_CR),Synthesis_Set,Notes on State,Biodeg Run,Biodegradable,Degradation Type,Biodeg_data_Date,NMR Run ,GPC Run,BIGSMILES,Ratio from NMR (order of names),Ratio 1,Ratio 2,Ratio 3,DMF Soluble
16,DMI50_BTD25_DCD25_P,,,,,,,26,,Y,Y,Distributed,20231209,Y,Y,,2:1.2:0.8,2.0,1.2,0.8,
24,DMI50_MRD25_DPD25_P,,,,,,,26,,Y,Y,Distributed,20231018,Y,Y,,2:0.9:1.1,2.0,0.9,1.1,
50,EBA25_DMT25_TPG50_P,,,,,,,30,,Y,Y,Clear Zone,20240321,Y,Y,,1.2:0.8:2,1.2,0.8,2.0,
12,DGA25_DMI25_GGE50_P,,,,,,,31,,Y,Y,Clear Zone,20240311,Y,Y,,1.8:0.2:2,1.8,0.2,2.0,
14,DGA25_DMT25_PTD50_P,,,,,,,29,,Y,Y,Distributed,20231209,Y,Y,,1.1:0.9:2,1.1,0.9,2.0,
59,SCA25_DMI25_ETG50_P,,,,,,,27,,Y,Y,Clear Zone,20231018,Y,Y,,1.8:0.2:2,1.8,0.2,2.0,
33,DMT50_DPD25_HND25_P,,,,,,,29,,Y,Y,Distributed,20231209,Y,Y,,2:0.5:1.5,2.0,0.5,1.5,
167,SCA25_TOA25_TPG50_P,,,,,,T2_G10,19,viscous,Y,Y,Clear Zone,20231115,P,,,0.7:1.3:2,0.7,1.3,2.0,
185,SUA25_EBA25_CHM50_P,,,,,,T2_I3,20,,Y,Y,Distributed,20231115,,,,1.1:0.9:2,1.1,0.9,2.0,
101,EBA50_PRD25_TPD25_P,,,,,,T1_C8,4,viscous,Y,Y,Clear Zone,20231115,Y,,,2:0.5:1.5,2.0,0.5,1.5,
179,SCA50_PRD25_BPA25_P,,,,,,T1_D2,4,"solid (glassy, clear, orange)",Y,Y,Clear Zone,20231209,Y,Y,,2:1.4:0.6,2.0,1.4,0.6,
33,AZA50_TPG25_DCD25_P,,,,,,T2_G8,19,"solid (waxy, opaque)",Y,Y,Distributed,20231115,P,,,2:0.8:1.2,2.0,0.8,1.2,
81,DGA50_PRD25_DPG25_P,,,,,,T1_D4,5,"solid(elastic, opaque)",Y,Y,Clear Zone,20240321,P,,,Unresolvable,2.0,1.0,1.0,
104,EBA50_TPG25_MPD25_P,,,,,,T2_G4,18,viscous,Y,Y,Clear Zone,20231115,P,Y,,2:0.9:1.1,2.0,0.9,1.1,
163,SCA25_SBA25_TPG50_P,,,,,,T2_H1,19,viscous,Y,Y,Clear Zone,20231115,P,,,1.0:1.0:2,1.0,1.0,2.0,
232,TOA50_PPD25_CHD25_P,,,,,,T1_I3,10,"solid (elastic, opaque)",Y,Y,Distributed,20231018,Y,Y,,2:1.0:1.0,2.0,1.0,1.0,
225,TOA50_DPD25_HND25_P,,,,,,T2_C10,15,viscous,Y,Y,Clear Zone,20231115,Y,Y,,2:1.0:1.0,2.0,1.0,1.0,
208,TOA25_AZA25_TEG50_P,,,,,,T2_I4,20,,Y,Y,Clear Zone,20231115,,,,1.0:1.0:2,1.0,1.0,2.0,
36,CCD25_SBA25_TEG50_P,,,,,,T2_I6,20,,Y,Y,Distributed,20231115,,,,0.7:1.3:2,0.7,1.3,2.0,
95,EBA50_HND25_MPD25_P,,,,,,T2_F6,18,viscous,Y,Y,Clear Zone,20231209,P,Y,,2:1.0:1.0,2.0,1.0,1.0,
233,TOA50_TPD25_OTD25_P,,,,,,T2_B6,14,viscous,Y,Y,Clear Zone,20231115,Y,Y,,1:0.9:1.1,2.0,0.9,1.1,
105,GLA25_ADA25_PTD50_P,,,,,,T2_E6,17,viscous,Y,Y,Clear Zone,20231115,P,Y,,2:1.0:1.0,2.0,1.0,1.0,
28,AZA50_DPD25_TPG25_P,,,,,,T2_C8,15,"solid (elastic, clear)",Y,Y,Distributed,20231115,Y,Y,,2:1.0:1.0,2.0,1.0,1.0,
198,SUA50_MRD25_BPA25_P,5837.0,10850.0,1.858,N,,T1_A1,1,viscous,Y,Y,Color Interference,20230910,Y,Y,,2:1.6:0.4,2.0,1.6,0.4,
126,GLA50_DPG25_TPG25_P,,,,,,T2_A8,13,viscous,Y,Y,Clear Zone,20231018,Y,Y,,2:1.0:1.0,2.0,1.0,1.0,
37,DMT50_ETG25_TPG25_P,,,,,,,25,,Y,N,,20231115,Y,Y,,2:1.1:0.9,2.0,1.1,0.9,
19,DMI50_DCD25_BPA25_P,,,,,,,31,,Y,N,Hydrolysis,20231121,Y,Y,,2:0.8:1.2,2.0,0.8,1.2,
51,GLA25_DMI25_BND50_P,,,,,,,28,,Y,Y,Clear Zone,20231018,Y,Y,,1.2:0.8:2,1.2,0.8,2.0,

File: Terpolymer_Splits/split_3_B.csv
,Polymer_Name_P,Mn,Mw,D,THF Soluble,DCM Soluble,Storage Location (Box#_CR),Synthesis_Set,Notes on State,Biodeg Run,Biodegradable,Degradation Type,Biodeg_data_Date,NMR Run ,GPC Run,BIGSMILES,Ratio from NMR (order of names),Ratio 1,Ratio 2,Ratio 3,DMF Soluble
4,ADA25_DMT25_HND50_P,,,,,,,30,,Y,Y,Distributed,20231209,Y,Y,,1.2:0.8:2,1.2,0.8,2.0,
64,TOA25_DMT25_DPG50_P,,,,,,,28,,Y,Y,Clear Zone,20231018,Y,Y,,1.3:0.7:2,1.3,0.7,2.0,
10,CCD25_DMT25_PPD50_P,,,,,,,28,,Y,Y,Clear Zone,20231018,Y-DMT->DMI,Y,,1.6:0.4:2,1.6,0.4,2.0,
18,DMI50_CHD25_DCD25_P,,,,,,,31,,Y,Y,Distributed,20231209,Y,,,2:0.8:1.2,2.0,0.8,1.2,
60,SCA25_DMT25_ETG50_P,,,,,,,27,,Y,Y,Clear Zone,20231018,Y,,,1.8:0.2:2,1.8,0.2,2.0,
1,ADA25_DMI25_BTD50_P,,,,,,,26,,Y,Y,Clear Zone,20231018,,Y,,1.8:0.2:2,1.8,0.2,2.0,
61,SUA25_DMI25_MPD50_P,,,,,,,31,,Y,Y,Distributed,20231209,Y,Y,,1.3:0.7:2,1.3,0.7,2.0,
115,GLA25_EBA25_MRD50_P,,,,,,T1_B1,2,viscous,Y,Y,Clear Zone,20230910,Y,Y,,1.1:0.9:2,1.1,0.9,2.0,
84,DGA50_PTD25_TEG25_P,,,,,,T2_E5,17,"solid (elastic, opaque)",Y,Y,Clear Zone,20231115,P,Y,,2:1.1:0.9,2.0,1.1,0.9,
169,SCA50_BTD25_CHD25_P,,,,,,T1_B4,2,"solid (glassy, clear)",Y,Y,Distributed,20230910,Y,Y,,2:0.9:1.1,2.0,0.9,1.1,
89,EBA25_SBA25_PPD50_P,,,,,,T1_J2,11,"solid (waxy, opaque)",Y,Y,Clear Zone,20231018,,Y,,0.9:1.1:2,0.9,1.1,2.0,
227,TOA50_HND25_BED25_P,,,,,,T2_F8,18,viscous,Y,Y,Clear Zone,20231115,P,Y,,2:1.0:1.0,2.0,1.0,1.0,
94,EBA50_DPD25_CHM25_P,,,,,,T2_D3,16,"solid (waxy, opaque)",Y,Y,Clear Zone,20231115,Y,Y,,2:1.0:1.0,2.0,1.0,1.0,
234,TOA50_TPG25_CHM25_P,,,,,,T2_G6,19,viscous,Y,Y,Clear Zone,20231115,P,,,2:1.6:0.4,2.0,1.6,0.4,
164,SCA25_SUA25_ETG50_P,,,,,,T1_F2,7,"solid (waxy, opaque)",Y,Y,Clear Zone,20230910,Y,Y,,1.0:1.0:2,1.0,1.0,2.0,
55,CCD50_PRD25_PTD25_P,,,,,,T1_D7,5,"solid (elastic, clear)",Y,Y,Clear Zone,20230910,P,Y,,2:0.7:1.3,2.0,0.7,1.3,
132,GLA50_MRD25_BTD25_P,10690.0,17750.0,1.66,Y,,T1_A3,1,viscous,Y,Y,Clear Zone,20230910,Y,Y,,2:1.7:0.3,2.0,1.7,0.3,
83,DGA50_PTD25_HND25_P,,,,,,T2_E2,16,"solid (elastic, opaque)",Y,Y,Clear Zone,20231115,P,Y,,2:1.0:1.0,2.0,1.0,1.0,
152,SBA50_PPD25_NND25_P,,,,,,T1_H10,10,"solid (waxy, opaque)",Y,Y,Distributed,20240321,Y,Y,,2:1.0:1.0,2.0,1.0,1.0,
0,ADA25_AZA25_CHM50_P,,,,,,T2_H10,20,"solid (elastic, opaque)",Y,Y,Distributed,20231115,P,,,1.1:0.9:2,1.1,0.9,2.0,
123,GLA50_DPD25_PTD25_P,,,,,,T2_D1,15,viscous,Y,Y,Clear Zone,20231115,Y,Y,,2:1.0:1.0,2.0,1.0,1.0,
133,GLA50_PPD25_MPD25_P,,,,,,T1_I7,11,viscous,Y,Y,Clear Zone,20231018,Y,Y,,2:1.0:1.0,2.0,1.0,1.0,
87,EBA25_AZA25_BPA50_P,,,,,,T3_D2,25,,Y,Y,Color Interference,20240311,Y,Y,,0.9:1.1:2,0.9,1.1,2.0,
106,GLA25_AZA25_BED50_P,,,,,,T3_A5,22,,Y,Y,Distributed,20231209,P,,,1.0:1.0:2,1.0,1.0,2.0,
41,DMT50_PPD25_CHM25_P,,,,,,,28,,Y,N,,20231018,,,,2:0.5:1.5,2.0,0.5,1.5,
58,SCA25_DMI25_DMD50_P,,,,,,,28,,Y,N,Hydrolysis,20231209,Y,Y,,1.1:0.9:2,1.1,0.9,2.0,
12,DGA25_DMI25_GGE50_P,,,,,,,31,,Y,Y,Clear Zone,20240311,Y,Y,,1.8:0.2:2,1.8,0.2,2.0,

File: Terpolymer_Splits/split_4.csv
,Polymer_Name_P,Mn,Mw,D,THF Soluble,DCM Soluble,Storage Location (Box#_CR),Synthesis_Set,Notes on State,Biodeg Run,Biodegradable,Degradation Type,Biodeg_data_Date,NMR Run ,GPC Run,BIGSMILES,Ratio from NMR (order of names),Ratio 1,Ratio 2,Ratio 3,DMF Soluble
35,DMT50_ETG25_BED25_P,,,,,,,25,,Y,Y,Distributed,20231209,Y,Y,,2:0.5:1.5,2.0,0.5,1.5,
56,SBA25_DMT25_CHM50_P,,,,,,,30,,Y,Y,Distributed,20231209,Y,,,1.5:0.5:2,1.5,0.5,2.0,
34,DMT50_DPD25_OTD25_P,,,,,,,29,,Y,Y,Distributed,20231209,Y,,,2:0.8:1.2,2.0,0.8,1.2,
4,ADA25_DMT25_HND50_P,,,,,,,30,,Y,Y,Distributed,20231209,Y,Y,,1.2:0.8:2,1.2,0.8,2.0,
0,ADA25_DMI25_BND50_P,,,,,,,28,,Y,Y,Clear Zone,20231018,Y,Y,,1.4:0.6:2,1.4,0.6,2.0,
18,DMI50_CHD25_DCD25_P,,,,,,,31,,Y,Y,Distributed,20231209,Y,,,2:0.8:1.2,2.0,0.8,1.2,
50,EBA25_DMT25_TPG50_P,,,,,,,30,,Y,Y,Clear Zone,20240321,Y,Y,,1.2:0.8:2,1.2,0.8,2.0,
20,DMI50_DMD25_DPG25_P,,,,,,,27,,Y,Y,Distributed,20231209,Y,?,,2:0.7:1.3,2.0,0.7,1.3,
52,GLA25_DMT25_CHD50_P,,,,,,,31,,Y,Y,Distributed,20240321,Y,Y,,1.8:0.2:2,1.8,0.2,2.0,
33,DMT50_DPD25_HND25_P,,,,,,,29,,Y,Y,Distributed,20231209,Y,Y,,2:0.5:1.5,2.0,0.5,1.5,
63,TOA25_DMI25_HND50_P,,,,,,,30,,Y,Y,Clear Zone,20231209,Y,Y,,1.0:1.0:2,1.0,1.0,2.0,
62,SUA25_DMT25_PRD50_P,,,,,,,25,,Y,Y,Clear Zone,20231209,Y,Y,,1.5:0.5:2,1.5,0.5,2.0,
7,AZA25_DMI25_PRD50_P,,,,,,,27,,Y,Y,Clear Zone,20231018,Y,Y,,1.8:0.2:2,1.8,0.2,2.0,
1,ADA25_DMI25_BTD50_P,,,,,,,26,,Y,Y,Clear Zone,20231018,,Y,,1.8:0.2:2,1.8,0.2,2.0,
43,DMT50_PRD25_DPG25_P,,,,,,,26,,Y,Y,Distributed,20231209,Y DMI->DMT,Y,,2:1.7:0.3,2.0,1.7,0.3,
3,ADA25_DMT25_DPD50_P,,,,,,,29,,Y,Y,Distributed,20231209,Y,Y,,1.6:0.4:2,1.6,0.4,2.0,
14,DGA25_DMT25_PTD50_P,,,,,,,29,,Y,Y,Distributed,20231209,Y,Y,,1.1:0.9:2,1.1,0.9,2.0,
8,CCD25_DMI25_MRD50_P,,,,,,,26,,Y,Y,Distributed ,20231018,Y,Y,,1.7:0.3:2,1.7,0.3,2.0,
60,SCA25_DMT25_ETG50_P,,,,,,,27,,Y,Y,Clear Zone,20231018,Y,,,1.8:0.2:2,1.8,0.2,2.0,
51,GLA25_DMI25_BND50_P,,,,,,,28,,Y,Y,Clear Zone,20231018,Y,Y,,1.2:0.8:2,1.2,0.8,2.0,
47,DMT50_TPG25_BED25_P,,,,,,,30,,Y,Y,Distributed,20231115,Y,Y,,2:0.3:1.7,2.0,0.3,1.7,
34,CCD25_AZA25_BED50_P,,,,,,T3_A6,22,,Y,Y,Distributed,20231209,P,,,0.7:1.3:2,0.7,1.3,2.0,
125,GLA50_DPG25_GGE25_P,,,,,,T2_A10,13,"solid (elastic, opaque)",Y,Y,Clear Zone,20231018,Y,Y,,2:1.2:0.8,2.0,1.2,0.8,
69,DGA50_BND25_PTD25_P,,,,,,T1_J9,12,"solid (elastic, opaque)",Y,Y,Clear Zone,20231018,Y,Y,,2:1.0:1.0,2.0,1.0,1.0,
188,SUA25_SBA25_BTD50_P,,,,,,T1_C6,4,viscous,Y,Y,Distributed,20232018,Y,Y,,1.0:1.0:2,1.0,1.0,2.0,
65,DGA25_SUA25_MRD50_P,,,,,,T1_A10,2,viscous,Y,Y,Distributed,20230910,Y,Y,,1.0:1.0:2,1.0,1.0,2.0,
119,GLA50_BTD25_DMD25_P,,,,,,T1_C4,3,viscous,Y,Y,Distributed,20230910,Y,Y,,2:1.3:0.7,2.0,1.3,0.7,
41,CCD50_BTD25_TPG25_P,,,,,,T1_B5,2,"solid (elastic, clear)",Y,Y,Distributed,20230910,Y,Y,,Unresolvable,2.0,1.0,1.0,
215,TOA25_SBA25_TPG50_P,,,,,,T2_G9,19,viscous,Y,Y,Clear Zone,20231115,P,,,0.6:1.4:2,0.6,1.4,2.0,
214,TOA25_SBA25_NND50_P,,,,,,T2_J10,22,,Y,Y,Distributed,20231209,P,,,1.0:1.0:2,1.0,1.0,2.0,
98,EBA50_NND25_BED25_P,,,,,,T3_B2,23,,Y,Y,Distributed,20231209,P,,,2:0.8:1.2,2.0,0.8,1.2,
97,EBA50_MRD25_PRD25_P,10040.0,14470.0,1.441,Y,,T1_A2,1,viscous,Y,Y,Clear Zone,20230910,Y,Y,,2:1.6:0.4,2.0,1.6,0.4,
48,CCD50_ETG25_TPG25_P,,,,,,T1_E10,7,"solid (elastic, clear)",Y,Y,Clear Zone,20230910,Y,Y,,2:0.8:1.2,2.0,0.8,1.2,
156,SCA25_CCD25_DCD50_P,,,,,,T3_C4,24,,Y,Y,Distributed,20231209,P,,,1.0:1.0:2,1.0,1.0,2.0,
183,SUA25_AZA25_NND50_P,,,,,,T2_J8,21,,Y,Y,Distributed,20231209,,,,1.5:0.5:2,1.5,0.5,2.0,
173,SCA50_DMD25_GGE25_P,,,,,,T1_G2,8,"solid (elastic, clear)",Y,Y,Distributed,20231018,Y,Y,,2:1.0:1.0,2.0,1.0,1.0,
230,TOA50_NND25_CHD25_P,,,,,,T2_J6,21,,Y,Y,Clear Zone,20231115,,,,2:1.1:0.9,2.0,1.1,0.9,
158,SCA25_DGA25_CHD50_P,,,,,,T3_B6,23,,Y,Y,Clear Zone,20231209,P,,,1.0:1.0:2,1.0,1.0,2.0,
88,EBA25_SBA25_BPA50_P,,,,,,T3_D4,25,,Y,Y,Color Interference,20240311,Y,Y,,0.9:1.1:2,0.9,1.1,2.0,
19,ADA50_PRD25_CHD25_P,,,,,,T1_D1,4,"solid (waxy, opaque)",Y,Y,Distributed,20231018,Y,Y,,2:0.9:1.1,2.0,0.9,1.1,
66,DGA25_TOA25_MPD50_P,,,,,,T2_J2,21,,Y,Y,Clear Zone,20231115,,,,1.0:1.0:2,1.0,1.0,2.0,
58,DGA25_ADA25_DPG50_P,,,,,,T2_B4,14,viscous,Y,Y,Clear Zone,20231209,Y,Y,,1.1:0.9:2,1.1,0.9,2.0,
139,GLA50_TPD25_TEG25_P,,,,,,T2_B7,14,viscous,Y,Y,Clear Zone,20231115,Y,Y,,2:0.8:1.2,2.0,0.8,1.2,
17,ADA50_OTD25_BPA25_P,,,,,,T3_C5,24,,Y,Y,Color Interference,20231209,P,,,2:1.2:0.8,2.0,1.2,0.8,
114,GLA25_EBA25_DCD50_P,,,,,,T3_C1,24,,Y,Y,Distributed,20231209,P,,,1.1:0.9:2,1.1,0.9,2.0,
136,GLA50_PTD25_OTD25_P,,,,,,T2_E3,16,"solid (waxy, opaque)",Y,Y,Clear Zone,20231115,P,Y,,2:0.9:1.1,2.0,0.9,1.1,
86,DGA50_TPD25_MPD25_P,,,,,,T2_C1,14,viscous,Y,Y,Clear Zone,20231115,Y,Y,,2:0.9:1.1,2.0,0.9,1.1,
30,AZA50_MPD25_OTD25_P,,,,,,T2_I9,21,,Y,Y,Distributed,20231115,,,,2:1.0:1.0,2.0,1.0,1.0,
47,CCD50_DPG25_PTD25_P,,,,,,T2_B1,13,"solid (elastic, clear)",Y,Y,Distributed,20231018,Y,Y,,2:0.7:1.3,2.0,0.7,1.3,
128,GLA50_ETG25_TPG25_P,,,,,,T1_E7,6,viscous,Y,Y,Clear Zone,20230910,Y,Y,,2:0.9:1.1,2.0,0.9,1.1,
3,ADA25_SUA25_MPD50_P,,,,,,T2_J4,21,,Y,Y,Distributed,20231115,,,,1.0:1.0:2,1.0,1.0,2.0,
44,CCD50_DPD25_BED25_P,,,,,,T2_C9,15,"solid (elastic, clear)",Y,Y,Distributed,20231115,Y,Y,,2:1.0:1.0,2.0,1.0,1.0,
177,SCA50_PPD25_GGE25_P,,,,,,T1_H9,10,"solid (elastic, clear)",Y,Y,Distributed,20231018,Y,Y,,2:1.0:1.0,2.0,1.0,1.0,
134,GLA50_PPD25_TPD25_P,,,,,,T1_I5,10,viscous,Y,Y,Clear zone,20231018,Y,Y,,2:1.1:0.9,2.0,1.1,0.9,
116,GLA25_SBA25_BPA50_P,,,,,,T3_D3,25,,Y,Y,Color Interference,20240311,Y,Y,,1.1:0.9:2,1.1,0.9,2.0,
48,DMT50_TPG25_BPA25_P,,,,,,,30,,Y,N,No Growth,20231121,Y,Y,,2:1.2:0.8,2.0,1.2,0.8,
38,DMT50_MPD25_BPA25_P,,,,,,,31,,Y,N,No Growth,20240321,Y,Y,,2:1.0:1.0,2.0,1.0,1.0,
29,DMT50_DCD25_BPA25_P,,,,,,,31,,Y,N,Hydrolysis,20231121,Y,,,2:0.9:1.1,2.0,0.9,1.1,
46,DMT50_TPD25_NND25_P,,,,,,,29,,Y,N,,20231018,Y,,,2:0.6:1.4,2.0,0.6,1.4,
20,DMI50_DMD25_DPG25_P,,,,,,,27,,Y,Y,Distributed,20231209,Y,?,,2:0.7:1.3,2.0,0.7,1.3,
50,EBA25_DMT25_TPG50_P,,,,,,,30,,Y,Y,Clear Zone,20240321,Y,Y,,1.2:0.8:2,1.2,0.8,2.0,
