Repository: olsenlabmit/Terpolymer_Modeling

Repository for supplementary data and Machine Learning for Structure-Property Relationships for Biodegradability in Copolyesters

Available Supplementary Data:

OD/OD0 plots - found in Biodegradability-OD-Plots

GPC/SEC Traces -found in GPC when available. Subfolders are indicative of solvent system and GPC used for analysis as described in the methods of the published work.

H1 NMR Files analyzed for composition - found in NMR- available as mnova files.

Description of Code Files for Machine Learning
Polymer_Similarity.py file contains function definitions from https://github.com/shijiale0609/PolymerEmbedding_EMD for chemical similarity-informed embedding used to generate chemical representations of the polymers

Terpolymer_ML.ipynb:
  -converts original library splits used in https://doi.org/10.1073/pnas.2220021120 to usable forms for new polymer similarity embedding 
  - generates splits for the homopolymer library
  - defines functions for optimizing sckikit-learn Random Forest Classifier Optimization and SDG_Classifier Optimization
  - implements optimization
  - Note: all optimization models are saved as .pkl files

Model_Optimizations.py:
  - carries out polymer embedding calculations and model optimzations using multiprocessing. The same optimizations are can be carried out in Terpolymer_ML.ipynb

Terpolymer_Modeling.ipynb and Terpolymer_Modeling_Updated.ipynb
  -uses optimized models from original library optimization and homopolymer library optimization for augmenation with copolymer data
  -generates splits for the copolymer library
  -carries out polymer similarity embedding calculations for each landscape used in model training
  -performs retraining of optimized models with increasing amounts of copolymer data
  -performs updating of optimized models with increasing amounts of copolymer data

  Modeling_Revisions.ipynb
  - used for published modeling results.
  -uses optimized models from original library optimization and homopolymer library optimization for augmenation with copolymer data
  -generates splits for the copolymer library
  -carries out polymer similarity embedding calculations for each landscape used in model training
  -performs retraining of optimized models with increasing amounts of terpolymer data
  -performs updating of optimized models with increasing amounts of terpolymer data
  -extracts feature analysis from optimized models

Chemical_extensibility.ipynb
-used for testing extrapolation of models to unseen chemical functionalities
-splits data based on if polymers contain specified chemical functionality into train (does not contain) and test (does contain)
-trains and evaluates models with optimized model hyperparameters determined in Modeling_Revisions.ipynb

File: Library_Data_Final_Ratios.csv
Polymer_Name_P,Mn,Mw,D,THF Soluble,DMF Soluble,DCM Soluble,Storage Location (Box#_CR),Synthesis_Set,Notes on State,Biodeg Run,Biodegradable,Degradation Type,Biodeg_data_Date,NMR Run ,GPC Run,Ratio from NMR (order of names),Ratio 1,Ratio 2,Ratio 3
ADA25_AZA25_CHM50_P,,,,,,,T2_H10,20,"solid (elastic, opaque)",Y,Y,Distributed,20231115,P,,1.1:0.9:2,1.1,0.9,2
ADA25_CCD25_BED50_P,,,,,,,T3_A7,22,,Y,Y,Distributed,20231209,P,,0.6:1.4:2,0.6,1.4,2
ADA25_CCD25_MRD50_P,,,,,,,T1_A9,2,viscous,Y,Y,Distributed,20230910,Y,Y,1.0:1.0:2,1,1,2
ADA25_SUA25_MPD50_P,,,,,,,T2_J4,21,,Y,Y,Distributed,20231115,,,1.0:1.0:2,1,1,2
ADA25_SUA25_TPG50_P,,,,,,,T2_H2,19,viscous,Y,Y,Clear Zone,20231115,P,,1.0:1.0:2,1,1,2
ADA25_TOA25_MRD50_P,,,,,,,T1_B2,2,viscous,Y,Y,Clear Zone,20230910,Y,Y,1.0:1.0:2,1,1,2
ADA50_BTD25_GGE25_P,,,,,,,T1_B7,2,viscous,Y,Y,Clear Zone,20231209,Y,Y,2.0:2.0:0,2,2,0
ADA50_CHD25_OTD25_P,,,,,,,T3_A8,22,,Y,Y,Distributed,20231209,P,,2:0.9:1.1,2,0.9,1.1
ADA50_CHM25_CHD25_P,,,,,,,T2_H4,19,"solid (waxy, opaque)",Y,Y,Distributed,20231115,P,,2:1.0:1.0,2,1,1
ADA50_DEG25_CHM25_P,,,,,,,T2_E9,17,"solid (waxy, opaque)",Y,Y,Clear Zone,20231115,P,Y,2:0.8:1.2,2,0.8,1.2
ADA50_DEG25_GGE25_P,,,,,,,T2_F3,17,viscous,Y,Y,Clear Zone,20231115,P,Y,2:1.0:1.0,2,1,1
ADA50_DMD25_CHM25_P,,,,,,,T1_F6,7,"solid (waxy, opaque)",Y,Y,Distributed,20230910,Y,Y,2:0.7:1.3,2,0.7,1.3
ADA50_DMD25_DPD25_P,,,,,,,T1_G10,9,viscous,Y,N,NA,20231018,Y,Y-DPD->DPG,2:1.0:1.0,2,1,1
ADA50_DPG25_CHD25_P,,,,,,,T2_A9,13,"solid (waxy, opaque)",Y,Y,Distributed,20231018,Y,Y,2:1.1:0.9,2,1.1,0.9
ADA50_ETG25_BND25_P,,,,,,,T1_E6,6,viscous,Y,Y,Distributed,20231209,Y,Y,2:1.0:1.0,2,1,1
ADA50_HND25_NND25_P,,,,,,,T2_F7,18,"solid (waxy, opaque)",Y,N,NA,20231115,P,Y,2:1.0:1.0,2,1,1
ADA50_MPD25_CHD25_P,,,,,,,T2_J1,21,,Y,Y,Clear Zone,20231115,,,2:1.6:0.4,2,1.6,0.4
ADA50_OTD25_BPA25_P,,,,,,,T3_C5,24,,Y,Y,Color Interference,20231209,P,,2:1.2:0.8,2,1.2,0.8
ADA50_PPD25_CHD25_P,,,,,,,T1_H5,9,"solid (waxy, opaque)",Y,Y,Distributed,20231018,Y,,2:1.0:1.0,2,1,1
ADA50_PRD25_CHD25_P,,,,,,,T1_D1,4,"solid (waxy, opaque)",Y,Y,Distributed,20231018,Y,Y,2:0.9:1.1,2,0.9,1.1
ADA50_PTD25_HND25_P,,,,,,,T2_D10,16,"solid (waxy, opaque)",Y,N,Hydrolysis,20231115,P,Y,2:1.0:1.0,2,1,1
ADA50_PTD25_TEG25_P,,,,,,,T2_E4,17,viscous,Y,N,Hydrolysis,20231115,P,Y,2:1.1:0.9,2,1.1,0.9
ADA50_TPD25_PTD25_P,,,,,,,T2_C3,15,viscous,Y,Y,Clear Zone,20231115,Y,Y,2:0.9:1.1,2,0.9,1.1
AZA50_BED25_CHD25_P,,,,,,,T3_A1,22,,Y,Y,Distributed,20231209,P,,2:1.0:1.0,2,1,1
AZA50_BND25_BED25_P,,,,,,,T1_J8,12,viscous,Y,N,NA,20231018,Y,Y,2:1.0:1.0,2,1,1
AZA50_BND25_DCD25_P,,,,,,,T1_J4,11,"solid (waxy, opaque)",Y,N,NA,20231018,Y,Y,2:0.9:1.1,2,0.9,1.1
AZA50_DMD25_DPG25_P,,,,,,,T1_F4,7,viscous,Y,Y,Clear Zone,20231209,Y,Y,2:1.0:1.0,2,1,1
AZA50_DMD25_TPD25_P,,,,,,,T1_G9,9,viscous,Y,N,NA,20231018,Y,Y,2:1.0:1.0,2,1,1
AZA50_DPD25_TPG25_P,,,,,,,T2_C8,15,"solid (elastic, clear)",Y,Y,Distributed,20231115,Y,Y,2:1.0:1.0,2,1,1
AZA50_ETG25_TPG25_P,,,,,,,T1_E9,6,viscous,Y,Y,Clear Zone,20230910,Y,Y,2:0.9:1.1,2,0.9,1.1
AZA50_MPD25_OTD25_P,,,,,,,T2_I9,21,,Y,Y,Distributed,20231115,,,2:1.0:1.0,2,1,1
AZA50_MRD25_CHM25_P,12390,20000,1.614,Y,,,T1_A5,1,viscous,Y,Y,Distributed,20231209,,Y,2:1.9:0.1,2,1.9,0.1
AZA50_PRD25_TPG25_P,,,,,,,T1_C7,4,viscous,Y,Y,Clear Zone,20231018,Y,,Unresolvable,2,1,1
AZA50_TPG25_DCD25_P,,,,,,,T2_G8,19,"solid (waxy, opaque)",Y,Y,Distributed,20231115,P,,2:0.8:1.2,2,0.8,1.2
CCD25_AZA25_BED50_P,,,,,,,T3_A6,22,,Y,Y,Distributed,20231209,P,,0.7:1.3:2,0.7,1.3,2
CCD25_AZA25_PRD50_P,,,,,,,T1_E1,5,viscous,Y,Y,Clear Zone,20230910,Y,Y,0.5:1.5:2,0.5,1.5,2
CCD25_SBA25_TEG50_P,,,,,,,T2_I6,20,,Y,Y,Distributed,20231115,,,0.7:1.3:2,0.7,1.3,2
CCD25_SBA25_TPD50_P,,,,,,,T2_C6,15,viscous,Y,Y,Distributed,20231115,Y,Y,0.7:1.3:2,0.7,1.3,2
CCD50_BED25_OTD25_P,,,,,,,T3_A3,22,,Y,Y,Distributed,20231209,P,,2:1.0:1.0,2,1,1
CCD50_BND25_BPA25_P,,,,,,,T1_J10,12,"solid (elastic, clear)",Y,Y,Color Interference,20231115,Y,Y,2:1.4:0.6,2,1.4,0.6
CCD50_BTD25_DCD25_P,,,,,,,T1_B10,3,"solid (waxy, opaque)",Y,Y,Distributed,20231018,Y,Y,2:0.9:1.1,2,0.9,1.1
CCD50_BTD25_TPG25_P,,,,,,,T1_B5,2,"solid (elastic, clear)",Y,Y,Distributed,20230910,Y,Y,Unresolvable,2,1,1
CCD50_DEG25_OTD25_P,,,,,,,T2_F4,17,viscous,Y,Y,Distributed,20231115,P,Y,2:0.8:1.2,2,0.8,1.2
CCD50_DMD25_BED25_P,,,,,,,T1_F7,8,"solid (elastic, clear)",Y,Y,Distributed,20240321,P,Y,2:1.0:1.0,2,1,1
CCD50_DPD25_BED25_P,,,,,,,T2_C9,15,"solid (elastic, clear)",Y,Y,Distributed,20231115,Y,Y,2:1.0:1.0,2,1,1
CCD50_DPD25_CHD25_P,,,,,,,T2_D6,16,"solid (elastic, clear)",Y,Y,Distributed,20231115,Y,Y,2:1.0:1.0,2,1,1
CCD50_DPD25_NND25_P,,,,,,,T2_D5,16,"solid (elastic, clear)",Y,Y,Distributed,20231115,Y,Y,2:0.9:1.1,2,0.9,1.1
CCD50_DPG25_PTD25_P,,,,,,,T2_B1,13,"solid (elastic, clear)",Y,Y,Distributed,20231018,Y,Y,2:0.7:1.3,2,0.7,1.3
CCD50_ETG25_TPG25_P,,,,,,,T1_E10,7,"solid (elastic, clear)",Y,Y,Clear Zone,20230910,Y,Y,2:0.8:1.2,2,0.8,1.2
CCD50_PPD25_CHD25_P,,,,,,,T1_I1,10,"solid (elastic, clear)",Y,Y,Distributed,20231018,Y,,2:1.0:1.0,2,1,1
CCD50_PPD25_HND25_P,,,,,,,T1_H7,10,"solid (elastic, clear)",Y,N,NA,20231018,Y,,2:1.0:1.0,2,1,1
CCD50_PPD25_MPD25_P,,,,,,,T1_H6,9,"solid (elastic, clear)",Y,N,NA,20231018,Y,,2:1.0:1.0,2,1,1
CCD50_PPD25_TPD25_P,,,,,,,T1_I6,10,"solid (elastic, clear)",Y,N,NA,20231018,Y,,2:1.1:0.9,2,1.1,0.9
CCD50_PRD25_BPA25_P,,,,,,,T1_C10,4,"solid (glassy, clear, orange)",Y,Y,Color Interference,20231018,Y,Y,2:1.2:0.8,2,1.2,0.8
CCD50_PRD25_OTD25_P,,,,,,,T1_D6,5,"solid (elastic, clear)",Y,Y,Distributed,20230910,Y,Y,2:0.7:1.3,2,0.7,1.3
CCD50_PRD25_PTD25_P,,,,,,,T1_D7,5,"solid (elastic, clear)",Y,Y,Clear Zone,20230910,P,Y,2:0.7:1.3,2,0.7,1.3
CCD50_TPG25_BPA25_P,,,,,,,T2_G7,19,"solid (elastic, clear)",Y,N,Hydrolysis,20231115,P,,2:0.3:1.7,2,0.3,1.7
DGA25_ADA25_DPD50_P,,,,,,,T2_D9,16,viscous,Y,Y,Distributed,20231115,,Y,1.1:0.9:2,1.1,0.9,2
DGA25_ADA25_DPG50_P,,,,,,,T2_B4,14,viscous,Y,Y,Clear Zone,20231209,Y,Y,1.1:0.9:2,1.1,0.9,2
DGA25_AZA25_BND50_P,,,,,,,T2_A2,12,"solid (waxy, opaque)",Y,Y,Clear Zone,20231018,Y,Y,1.0:1.0:2,1,1,2
DGA25_AZA25_DPD50_P,,,,,,,T2_D8,16,viscous,Y,Y,Distributed,20231115,Y-DPD->DGD,Y,1.1:0.9:2,1.1,0.9,2
DGA25_AZA25_OTD50_P,,,,,,,T3_C8,24,,Y,Y,Distributed,20231209,P,,1.0:1.0:2,1,1,2
DGA25_CCD25_GGE50_P,,,,,,,T3_D1,25,,Y,Y,Clear Zone,20240311,Y,,1.0:1.0:2,1,1,2
DGA25_SBA25_ETG50_P,,,,,,,T1_F1,7,"solid (waxy, opaque)",Y,Y,Clear Zone,20231018,Y,Y,0.4:1.6:2,0.4,1.6,2
DGA25_SUA25_DCD50_P,,,,,,,T3_C2,24,,Y,Y,Distributed,20231209,P,,1.0:1.0:2,1,1,2
DGA25_SUA25_MRD50_P,,,,,,,T1_A10,2,viscous,Y,Y,Distributed,20230910,Y,Y,1.0:1.0:2,1,1,2
DGA25_TOA25_MPD50_P,,,,,,,T2_J2,21,,Y,Y,Clear Zone,20231115,,,1.0:1.0:2,1,1,2
DGA25_TOA25_PPD50_P,,,,,,,T1_I9,11,"solid (elastic, opaque)",Y,Y,Clear Zone,20231018,Y,,1.0:1.0:2,1,1,2
DGA25_TOA25_TEG50_P,,,,,,,T2_I5,20,,Y,Y,Clear Zone,20231115,,,1.0:1.0:2,1,1,2
DGA50_BND25_PTD25_P,,,,,,,T1_J9,12,"solid (elastic, opaque)",Y,Y,Clear Zone,20231018,Y,Y,2:1.0:1.0,2,1,1
DGA50_BTD25_DMD25_P,,,,,,,T1_C3,3,"solid(elastic, slightly opaque)",Y,Y,Distributed,20230910,Y,,2:0.8:1.2,2,0.8,1.2
DGA50_BTD25_GGE25_P,,,,,,,T1_B3,2,solid (glassy),Y,Y,Clear Zone - double degradation,20230910,Y,Y,2:1.2:0.8,2,1.2,0.8
DGA50_DEG25_BED25_P,,,,,,,T2_E10,17,"solid (elastic, clear)",Y,Y,Clear Zone,20231115,P,Y,2:1.0:1.0,2,1,1
DGA50_DEG25_OTD25_P,,,,,,,T2_F1,17,"solid (elastic, clear)",Y,Y,Clear Zone,20231209,P,Y,2:1.0:1.0,2,1,1
DGA50_DMD25_OTD25_P,,,,,,,T1_G4,8,"solid (elastic, clear)",Y,Y,Clear Zone,20231018,Y,Y,2:1.0:1.0,2,1,1
DGA50_DPD25_BED25_P,,,,,,,T2_D7,16,"solid (elastic, clear)",Y,Y,Distributed,20231115,,Y,2:1.0:1.0,2,1,1
DGA50_ETG25_BED25_P,,,,,,,T1_E4,6,"solid(elastic, opaque)",Y,Y,Clear Zone,20231209,Y,,2:0.6:1.4,2,0.6,1.4
DGA50_GGE25_BPA25_P,,,,,,,T3_C10,24,,Y,Y,Distributed,20231209,P,,2:1.3:0.7,2,1.3,0.7
DGA50_MRD25_BND25_P,,,,,,,T1_A8,2,"solid (elastic, lightly opaque)",Y,Y,Clear Zone,20230910,Y,Y,2:1.1:0.9,2,1.1,0.9
DGA50_NND25_CHD25_P,,,,,,,T2_J5,21,,Y,Y,Clear Zone,20231115,,,2:1.1:0.9,2,1.1,0.9
DGA50_PRD25_DPD25_P,,,,,,,T1_C9,4,"solid (elastic, clear)",Y,Y,Clear Zone,20231018,Y,Y,2:0.9:1.1,2,0.9,1.1
DGA50_PRD25_DPG25_P,,,,,,,T1_D4,5,"solid(elastic, opaque)",Y,Y,Clear Zone,20240321,P,,Unresolvable,2,1,1
DGA50_PRD25_GGE25_P,,,,,,,T1_D9,5,"solid (elastic, clear)",Y,Y,Clear Zone,20231018,,,2:1.1:0.9,2,1.1,0.9
DGA50_PTD25_HND25_P,,,,,,,T2_E2,16,"solid (elastic, opaque)",Y,Y,Clear Zone,20231115,P,Y,2:1.0:1.0,2,1,1
DGA50_PTD25_TEG25_P,,,,,,,T2_E5,17,"solid (elastic, opaque)",Y,Y,Clear Zone,20231115,P,Y,2:1.1:0.9,2,1.1,0.9
DGA50_TPD25_BED25_P,,,,,,,T2_C5,15,"solid (elastic, opaque)",Y,Y,Distributed,20231115,Y,Y,2:1.0:1.0,2,1,1
DGA50_TPD25_MPD25_P,,,,,,,T2_C1,14,viscous,Y,Y,Clear Zone,20231115,Y,Y,2:0.9:1.1,2,0.9,1.1
EBA25_AZA25_BPA50_P,,,,,,,T3_D2,25,,Y,Y,Color Interference,20240311,Y,Y,0.9:1.1:2,0.9,1.1,2
EBA25_SBA25_BPA50_P,,,,,,,T3_D4,25,,Y,Y,Color Interference,20240311,Y,Y,0.9:1.1:2,0.9,1.1,2
EBA25_SBA25_PPD50_P,,,,,,,T1_J2,11,"solid (waxy, opaque)",Y,Y,Clear Zone,20231018,,Y,0.9:1.1:2,0.9,1.1,2
EBA50_CHM25_BED25_P,,,,,,,T2_H5,19,"solid (waxy, opaque)",Y,Y,Clear Zone,20231115,P,,2:1.0:1.0,2,1,1
EBA50_DMD25_DPG25_P,,,,,,,T1_G6,8,viscous,Y,Y,Clear Zone,20231115,Y,,2:1.1:0.9,2,1.1,0.9
EBA50_DMD25_GGE25_P,,,,,,,T1_G8,9,"solid (elastic, clear)",Y,Y,Clear Zone,20231018,Y,Y,2:0.9:1.1,2,0.9,1.1
EBA50_DMD25_TEG25_P,,,,,,,T1_G7,9,viscous,Y,Y,Clear Zone,20231115,Y,Y,2:1.6:0.4,2,1.6,0.4
EBA50_DPD25_CHM25_P,,,,,,,T2_D3,16,"solid (waxy, opaque)",Y,Y,Clear Zone,20231115,Y,Y,2:1.0:1.0,2,1,1
EBA50_HND25_MPD25_P,,,,,,,T2_F6,18,viscous,Y,Y,Clear Zone,20231209,P,Y,2:1.0:1.0,2,1,1
EBA50_MPD25_BED25_P,,,,,,,T3_B1,23,,Y,Y,Distributed,20231209,P,,2:1.0:1.0,2,1,1
EBA50_MRD25_PRD25_P,10040,14470,1.441,Y,,,T1_A2,1,viscous,Y,Y,Clear Zone,20230910,Y,Y,2:1.6:0.4,2,1.6,0.4
EBA50_NND25_BED25_P,,,,,,,T3_B2,23,,Y,Y,Distributed,20231209,P,,2:0.8:1.2,2,0.8,1.2
EBA50_NND25_GGE25_P,,,,,,,T3_B3,23,,Y,Y,Clear Zone,20231209,P,,2:1.5:0.5,2,1.5,0.5
EBA50_PPD25_MPD25_P,,,,,,,T1_I4,10,viscous,Y,Y,Clear Zone,20231018,Y,Y,2:1.0:1.0,2,1,1
EBA50_PRD25_TPD25_P,,,,,,,T1_C8,4,viscous,Y,Y,Clear Zone,20231115,Y,,2:0.5:1.5,2,0.5,1.5
EBA50_PTD25_NND25_P,,,,,,,T2_E1,16,"solid (waxy, opaque)",Y,Y,Clear Zone,20231115,P,Y,2:1.0:1.0,2,1,1
EBA50_TEG25_MPD25_P,,,,,,,T3_A10,23,,Y,Y,Clear Zone,20231209,P,,2:0.9:1.1,2,0.9,1.1
EBA50_TPG25_MPD25_P,,,,,,,T2_G4,18,viscous,Y,Y,Clear Zone,20231115,P,Y,2:0.9:1.1,2,0.9,1.1
GLA25_ADA25_PTD50_P,,,,,,,T2_E6,17,viscous,Y,Y,Clear Zone,20231115,P,Y,2:1.0:1.0,2,1,1
GLA25_AZA25_BED50_P,,,,,,,T3_A5,22,,Y,Y,Distributed,20231209,P,,1.0:1.0:2,1,1,2
GLA25_AZA25_CHM50_P,,,,,,,T2_I2,20,,Y,Y,Distributed,20231115,,,1.0:1.0:2,1,1,2
GLA25_AZA25_PPD50_P,,,,,,,T1_J1,11,"solid (waxy, opaque)",Y,Y,Clear Zone,20231018,Y,Y,1.0:1.0:2,1,1,2
GLA25_CCD25_BND50_P,,,,,,,T2_A3,12,"solid (elastic, opaque)",Y,Y,Clear Zone,20231018,Y,Y,1.0:1.0:2,1,1,2
GLA25_DGA25_DEG50_P,,,,,,,T2_F5,18,viscous,Y,Y,Clear Zone,20231115,P,Y,1.0:1.0:2,1,1,2
GLA25_DGA25_PTD50_P,,,,,,,T2_E7,17,viscous,Y,Y,Clear Zone,20231115,P,Y,1.0:1.0:2,1,1,2
GLA25_DGA25_TPD50_P,,,,,,,T2_C7,15,viscous,Y,Y,Distributed,20231115,Y,Y,1.0:1.0:2,1,1,2
GLA25_EBA25_CHD50_P,,,,,,,T3_B7,23,,Y,Y,Distributed,20231209,P,,1.0:1.0:2,1,1,2
GLA25_EBA25_DCD50_P,,,,,,,T3_C1,24,,Y,Y,Distributed,20231209,P,,1.1:0.9:2,1.1,0.9,2
GLA25_EBA25_MRD50_P,,,,,,,T1_B1,2,viscous,Y,Y,Clear Zone,20230910,Y,Y,1.1:0.9:2,1.1,0.9,2
GLA25_SBA25_BPA50_P,,,,,,,T3_D3,25,,Y,Y,Color Interference,20240311,Y,Y,1.1:0.9:2,1.1,0.9,2
GLA25_SBA25_MPD50_P,,,,,,,T2_J3,21,,Y,Y,Distributed,20231115,,,2:1.0:1.0,2,1,1
GLA25_SUA25_BPA50_P,,,,,,,T3_D5,25,,Y,N,No Growth,20240311,Y,Y,1.7:0.3:2,1.7,0.3,2
GLA50_BTD25_DMD25_P,,,,,,,T1_C4,3,viscous,Y,Y,Distributed,20230910,Y,Y,2:1.3:0.7,2,1.3,0.7
GLA50_DCD25_BPA25_P,,,,,,,T3_B9,23,,Y,Y,Color Interference,20231209,P,,2:1.1:0.9,2,1.1,0.9
GLA50_DCD25_OTD25_P,,,,,,,T3_B10,23,,Y,Y,Distributed,20231209,P,,2:1.0:1.0,2,1,1
GLA50_DMD25_HND25_P,,,,,,,T1_F10,8,"solid (elastic, opaque)",Y,Y,Clear Zone,20231115,P,Y,2:1.0:1.0,2,1,1
GLA50_DPD25_PTD25_P,,,,,,,T2_D1,15,viscous,Y,Y,Clear Zone,20231115,Y,Y,2:1.0:1.0,2,1,1
GLA50_DPG25_DEG25_P,,,,,,,T2_B2,13,viscous,Y,Y,Clear Zone,20231018,Y,Y,2:1.0:1.0,2,1,1
GLA50_DPG25_GGE25_P,,,,,,,T2_A10,13,"solid (elastic, opaque)",Y,Y,Clear Zone,20231018,Y,Y,2:1.2:0.8,2,1.2,0.8
GLA50_DPG25_TPG25_P,,,,,,,T2_A8,13,viscous,Y,Y,Clear Zone,20231018,Y,Y,2:1.0:1.0,2,1,1
GLA50_ETG25_BND25_P,,,,,,,T1_E3,6,viscous,Y,Y,Clear Zone,20230910,Y,Y,2:1.0:1.0,2,1,1
GLA50_ETG25_TPG25_P,,,,,,,T1_E7,6,viscous,Y,Y,Clear Zone,20230910,Y,Y,2:0.9:1.1,2,0.9,1.1
GLA50_HND25_BED25_P,,,,,,,T2_F10,18,viscous,Y,Y,Clear Zone,20231115,P,Y,2.0:2.0:0,2,2,0
GLA50_HND25_GGE25_P,,,,,,,T2_G2,18,"solid (waxy, opaque)",Y,N,No Growth,20231209,P,Y,2:1.0:1.0,2,1,1
GLA50_HND25_OTD25_P,,,,,,,T2_F9,18,"solid (waxy, opaque)",Y,Y,Distributed,20231115,P,Y,2:1.0:1.0,2,1,1
GLA50_MRD25_BTD25_P,10690,17750,1.66,Y,,,T1_A3,1,viscous,Y,Y,Clear Zone,20230910,Y,Y,2:1.7:0.3,2,1.7,0.3
GLA50_PPD25_MPD25_P,,,,,,,T1_I7,11,viscous,Y,Y,Clear Zone,20231018,Y,Y,2:1.0:1.0,2,1,1
GLA50_PPD25_TPD25_P,,,,,,,T1_I5,10,viscous,Y,Y,Clear zone,20231018,Y,Y,2:1.1:0.9,2,1.1,0.9
GLA50_PRD25_GGE25_P,,,,,,,T1_D5,5,"solid (elastic, clear)",Y,Y,Clear Zone,20230910,P,Y,2:0.9:1.1,2,0.9,1.1
GLA50_PTD25_OTD25_P,,,,,,,T2_E3,16,"solid (waxy, opaque)",Y,Y,Clear Zone,20231115,P,Y,2:0.9:1.1,2,0.9,1.1
GLA50_TPD25_BPA25_P,,,,,,,T2_B8,14,viscous,Y,N,No Growth,20231115,Y,Y,2:1.0:1.0,2,1,1
GLA50_TPD25_HND25_P,,,,,,,T2_C4,15,viscous,Y,Y,Clear Zone,20231115,Y,Y,2:0.9:1.1,2,0.9,1.1
GLA50_TPD25_TEG25_P,,,,,,,T2_B7,14,viscous,Y,Y,Clear Zone,20231115,Y,Y,2:0.8:1.2,2,0.8,1.2
SBA50_BED25_CHD25_P,,,,,,,T2_J9,22,,Y,Y,Distributed,20231209,P,,2:1.1:0.9,2,1.1,0.9
SBA50_BND25_BPA25_P,,,,,,,T1_J7,12,"solid (waxy, opaque)",Y,Y,Color Interference,20231018,Y,Y,2:1.4:0.6,2,1.4,0.6
SBA50_BND25_CHM25_P,,,,,,,T1_J5,11,"solid (waxy, opaque)",Y,N,NA,20231018,Y,Y,2:0.9:1.1,2,0.9,1.1
SBA50_BTD25_TPD25_P,,,,,,,T1_B6,2,viscous,Y,N,NA,20230910,Y,Y,2:1.0:1.0,2,1,1
SBA50_CHM25_CHD25_P,,,,,,,T2_H8,20,"solid (waxy, opaque)",Y,Y,Distributed,20231115,P,,2:1.1:0.9,2,1.1,0.9
SBA50_CHM25_MPD25_P,,,,,,,T2_H9,20,"solid (waxy, opaque)",Y,Y,Distributed,20231115,P,,2:1.1:0.9,2,1.1,0.9
SBA50_DCD25_GGE25_P,,,,,,,T3_B8,23,,Y,Y,Distributed,20231209,P,,2:1.1:0.9,2,1.1,0.9
SBA50_DMD25_DPD25_P,,,,,,,T1_G5,8,viscous,Y,N,NA,20231018,Y,Y,2:1.0:1.0,2,1,1
SBA50_DPD25_CHM25_P,,,,,,,T2_D2,15,viscous,Y,N,NA,20231115,Y,Y,2:0.9:1.1,2,0.9,1.1
SBA50_ETG25_BND25_P,,,,,,,T1_E2,6,solid (opaque),Y,Y,Distributed,20230910,,Y,2:0.9:1.1,2,0.9,1.1
SBA50_MPD25_OTD25_P,,,,,,,T2_I7,20,,Y,Y,Distributed,20231115,,,2:1.0:1.0,2,1,1
SBA50_PPD25_HND25_P,,,,,,,T1_H4,9,"solid (waxy, opaque)",Y,N,NA,20231018,Y,Y,2:0.9:1.1,2,0.9,1.1
SBA50_PPD25_NND25_P,,,,,,,T1_H10,10,"solid (waxy, opaque)",Y,Y,Distributed,20240321,Y,Y,2:1.0:1.0,2,1,1
SBA50_PRD25_OTD25_P,,,,,,,T1_D3,4,"solid (waxy, opaque)",Y,N,NA,20240311,Y,Y,2:0.9:1.1,2,0.9,1.1
SBA50_TPD25_TPG25_P,,,,,,,T2_B10,14,"solid (waxy, opaque)",Y,Y,Distributed,20231115,Y,Y,2:0.6:1.4,2,0.6,1.4
SCA25_AZA25_PPD50_P,,,,,,,T1_I10,11,"solid (waxy, opaque)",Y,Y,Clear Zone,20231209,Y,Y,1.0:1.0:2,1,1,2
SCA25_CCD25_DCD50_P,,,,,,,T3_C4,24,,Y,Y,Distributed,20231209,P,,1.0:1.0:2,1,1,2
SCA25_DGA25_BND50_P,,,,,,,T2_A6,13,"solid (elastic, opaque)",Y,Y,Clear Zone,20231018,,Y,0.9:1.1:2,0.9,1.1,2
SCA25_DGA25_CHD50_P,,,,,,,T3_B6,23,,Y,Y,Clear Zone,20231209,P,,1.0:1.0:2,1,1,2
SCA25_DGA25_CHM50_P,,,,,,,T2_I1,20,,Y,Y,Clear Zone,20231115,,,1.0:1.0:2,1,1,2
SCA25_DGA25_OTD50_P,,,,,,,T3_C7,24,,Y,Y,Clear Zone,20231209,P,,1.0:1.0:2,1,1,2
SCA25_EBA25_CHD50_P,,,,,,,T3_B5,23,,Y,Y,Clear Zone,20231209,P,,1.0:1.0:2,1,1,2
SCA25_GLA25_PRD50_P,,,,,,,T1_D10,5,"solid (elastic, clear)",Y,Y,Clear Zone,20230910,P,Y,0.9:1.1:2,0.9,1.1,2
SCA25_SBA25_TPG50_P,,,,,,,T2_H1,19,viscous,Y,Y,Clear Zone,20231115,P,,1.0:1.0:2,1,1,2
SCA25_SUA25_ETG50_P,,,,,,,T1_F2,7,"solid (waxy, opaque)",Y,Y,Clear Zone,20230910,Y,Y,1.0:1.0:2,1,1,2
SCA25_TOA25_DMD50_P,,,,,,,T1_H3,9,"solid (elastic, opaque)",Y,Y,Distributed,20231209,Y-double?SCA->SUA,,1.0:1.0:2,1,1,2
SCA25_TOA25_ETG50_P,,,,,,,T1_F3,7,"solid (elastic, clear)",Y,Y,Clear Zone,20231018,Y,,1.0:1.0:2,1,1,2
SCA25_TOA25_TPG50_P,,,,,,,T2_G10,19,viscous,Y,Y,Clear Zone,20231115,P,,0.7:1.3:2,0.7,1.3,2
SCA50_BND25_GGE25_P,,,,,,,T1_J6,11,"solid (elastic, clear)",Y,Y,Clear Zone,20231018,Y,Y,2:1.0:1.0,2,1,1
SCA50_BTD25_CHD25_P,,,,,,,T1_B4,2,"solid (glassy, clear)",Y,Y,Distributed,20230910,Y,Y,2:0.9:1.1,2,0.9,1.1
SCA50_BTD25_PRD25_P,,,,,,,T1_C2,3,"solid (elastic, clear)",Y,Y,Clear Zone,20230910,Y,Y,2:0.9:1.1,2,0.9,1.1
SCA50_DEG25_BPA25_P,,,,,,,T2_E8,17,"solid (elastic, clear)",Y,N,No Growth,20231115,P,Y,2:1.4:0.4,2,1.4,0.6
SCA50_DMD25_BED25_P,,,,,,,T1_F9,8,"solid (elastic, clear)",Y,N,NA,20231018,,Y SUA->SCA,2:1.0:1.0,2,1,1
SCA50_DMD25_GGE25_P,,,,,,,T1_G2,8,"solid (elastic, clear)",Y,Y,Distributed,20231018,Y,Y,2:1.0:1.0,2,1,1
SCA50_DMD25_OTD25_P,,,,,,,T1_F5,7,"solid(elastic, opaque)",Y,Y,Clear Zone,20231209,Y,Y,2:1.0:1.0,2,1,1
SCA50_MPD25_CHD25_P,,,,,,,T2_I8,21,,Y,Y,Clear Zone,20231115,,,2:1.1:0.9,2,1.1,0.9
SCA50_MRD25_BTD25_P,8085,13230,1.636,Y,,,T1_A7,1,viscous,Y,Y,Clear Zone,20230910,Y-SCA->SUA,Y,2:0.4:1.6,2,0.4,1.6
SCA50_PPD25_GGE25_P,,,,,,,T1_H9,10,"solid (elastic, clear)",Y,Y,Distributed,20231018,Y,Y,2:1.0:1.0,2,1,1
SCA50_PPD25_TEG25_P,,,,,,,T1_I2,10,viscous,Y,Y,Clear Zone,20231018,Y,Y,2:1.1:0.9,2,1.1,0.9
SCA50_PRD25_BPA25_P,,,,,,,T1_D2,4,"solid (glassy, clear, orange)",Y,Y,Clear Zone,20231209,Y,Y,2:1.4:0.6,2,1.4,0.6
SCA50_TPD25_HND25_P,,,,,,,T2_B5,14,viscous,Y,Y,Distributed,20231115,Y,Y,2:0.9:1.1,2,0.9,1.1
SCA50_TPD25_OTD25_P,,,,,,,T2_B9,14,viscous,Y,Y,Distributed,20231115,Y,Y,2:0.9:1.1,2,0.9,1.1
SCA50_TPG25_BPA25_P,,,,,,,T2_G3,18,"solid (elastic, opaque)",Y,N,No Growth,20231115,P,Y,2:1.8:0.2,2,1.8,0.2
SUA25_AZA25_NND50_P,,,,,,,T2_J8,21,,Y,Y,Distributed,20231209,,,1.5:0.5:2,1.5,0.5,2
SUA25_EBA25_BND50_P,,,,,,,T2_A4,12,"solid (waxy, opaque)",Y,Y,Clear Zone,20231018,Y,Y,1.1:0.9:2,1.1,0.9,2
SUA25_EBA25_CHM50_P,,,,,,,T2_I3,20,,Y,Y,Distributed,20231115,,,1.1:0.9:2,1.1,0.9,2
SUA25_EBA25_NND50_P,,,,,,,T3_B4,23,,Y,Y,Distributed,20231209,P,,1.1:0.9:2,1.1,0.9,2
SUA25_EBA25_OTD50_P,,,,,,,T3_C9,24,,Y,Y,Distributed,20231209,P,,1.1:0.9:2,1.1,0.9,2
SUA25_SBA25_BTD50_P,,,,,,,T1_C6,4,viscous,Y,Y,Distributed,20232018,Y,Y,1.0:1.0:2,1,1,2
SUA50_BTD25_BND25_P,,,,,,,T1_C1,3,viscous,Y,Y,Distributed,20231018,Y,Y,2:0.7:1.3,2,0.7,1.3
SUA50_CHM25_BPA25_P,,,,,,,T2_H6,19,"solid (elastic, opaque)",Y,N,No Growth,20231115,P,,2:1.4:0.6,2,1.4,0.6
SUA50_CHM25_TEG25_P,,,,,,,T2_H3,19,"solid (waxy, opaque)",Y,Y,Clear Zone,20231115,P,,2:1.2:0.8,2,1.2,0.8
SUA50_DEG25_DCD25_P,,,,,,,T2_F2,17,"solid (waxy, opaque)",Y,Y,Distributed,20231115,P,Y,2:0.9:1.1,2,0.9,1.1
SUA50_DMD25_DPG25_P,,,,,,,T1_G3,8,viscous,Y,Y,Distributed,20231018,P,Y,2:1.0:1.0,2,1,1
SUA50_DPD25_CHM25_P,,,,,,,T2_D4,16,"solid (waxy, opaque)",Y,Y,Distributed,20231115,Y,Y,2:1.1:0.9,2,1.1,0.9
SUA50_DPG25_CHM25_P,,,,,,,T2_B3,14,viscous,Y,Y,Distributed,20231018,Y,Y,2:0.9:1.1,2,0.9,1.1
SUA50_DPG25_TPG25_P,,,,,,,T2_A7,13,viscous,Y,Y,Clear Zone,20231018,Y,Y,Unresolvable,2,1,1
SUA50_ETG25_CHD25_P,,,,,,,T1_E8,6,"solid (waxy, opaque)",Y,Y,Distributed,20230910,,Y,2:0.9:1.1,2,0.9,1.1
SUA50_MRD25_BPA25_P,5837,10850,1.858,N,,,T1_A1,1,viscous,Y,Y,Color Interference,20230910,Y,Y,2:1.6:0.4,2,1.6,0.4
SUA50_MRD25_DPD25_P,10940,16980,1.552,Y,,,T1_A6,1,viscous,Y,Y,Distributed,20230910,Y,Y,2:1.2:0.8,2,1.2,0.8
SUA50_MRD25_PTD25_P,10910,16590,1.521,Y,,,T1_A4,1,viscous,Y,Y,Clear Zone,20230910,Y,Y,2:1.1:0.9,2,1.1,0.9
SUA50_PPD25_NND25_P,,,,,,,T1_H8,10,"solid (waxy, opaque)",Y,N,NA,20231018,Y,Y,2:1.1:0.9,2,1.1,0.9
SUA50_PRD25_GGE25_P,,,,,,,T1_D8,5,viscous,Y,Y,Distributed,20231018,,,2:0.9:1.1,2,0.9,1.1
SUA50_TPD25_PTD25_P,,,,,,,T2_C2,15,viscous,Y,N,No Growth,20231115,Y,Y,2:0.9:1.1,2,0.9,1.1
SUA50_TPG25_OTD25_P,,,,,,,T2_G5,18,"solid (waxy, opaque)",Y,Y,Clear Zone,20231115,P,,2:0.7:1.3,2,0.7,1.3
TOA25_AZA25_DMD50_P,,,,,,,T1_H2,9,"solid (elastic, clear)",Y,N,NA,20231018,Y,Y,0.9:1.1:2,0.9,1.1,2
TOA25_AZA25_NND50_P,,,,,,,T2_J7,21,,Y,Y,Distributed,20231115,,,1.0:1.0:2,1,1,2
TOA25_AZA25_OTD50_P,,,,,,,T3_C6,24,,Y,Y,Distributed,20231209,P,,1.0:1.0:2,1,1,2
TOA25_AZA25_TEG50_P,,,,,,,T2_I4,20,,Y,Y,Clear Zone,20231115,,,1.0:1.0:2,1,1,2
TOA25_CCD25_BND50_P,,,,,,,T2_A5,13,"solid (waxy, opaque)",Y,Y,Clear Zone,20231018,Y,Y,1.1:0.9:2,1.1,0.9,2
TOA25_EBA25_DMD50_P,,,,,,,T1_H1,9,"solid (elastic, opaque)",Y,Y,Clear Zone,20231018,P,,1.1:0.9:2,1.1,0.9,2
TOA25_EBA25_PPD50_P,,,,,,,T1_J3,11,"solid (elastic, opaque)",Y,Y,Clear Zone,20231018,Y,Y,1.1:0.9:2,1.1,0.9,2
TOA25_SBA25_BED50_P,,,,,,,T3_A4,22,,Y,Y,Distributed,20231209,P,,1.0:1.0:2,1,1,2
TOA25_SBA25_DCD50_P,,,,,,,T3_C3,24,,Y,Y,Distributed,20231209,P,,1.0:1.0:2,1,1,2
TOA25_SBA25_NND50_P,,,,,,,T2_J10,22,,Y,Y,Distributed,20231209,P,,1.0:1.0:2,1,1,2
TOA25_SBA25_TPG50_P,,,,,,,T2_G9,19,viscous,Y,Y,Clear Zone,20231115,P,,0.6:1.4:2,0.6,1.4,2
TOA50_BED25_BPA25_P,,,,,,,T3_A2,22,,Y,Y,Color Interference,20231209,P,,2:1.1:0.9,2,1.1,0.9
TOA50_BND25_GGE25_P,,,,,,,T2_A1,12,"solid (elastic, clear)",Y,Y,Clear Zone,20231018,Y,Y,2:1.0:1.0,2,1,1
TOA50_BTD25_BND25_P,,,,,,,T1_B9,3,viscous,Y,Y,Clear Zone,20230910,Y,Y,2:0.9:1.1,2,0.9,1.1
TOA50_BTD25_ETG25_P,,,,,,,T1_C5,3,viscous,Y,Y,Clear Zone,20230910,Y,Y,2:0.9:1.1,2,0.9,1.1
TOA50_BTD25_PPD25_P,,,,,,,T1_B8,3,viscous,Y,Y,Clear Zone,20231018,Y,Y,2:0.9:1.1,2,0.9,1.1
TOA50_CHD25_DCD25_P,,,,,,,T3_A9,22,,Y,Y,Clear Zone,20231209,P,,2:1.0:1.0,2,1,1
TOA50_CHM25_CHD25_P,,,,,,,T2_H7,20,"solid (elastic, clear)",Y,Y,Clear Zone,20231115,P,,2:1.0:1.0,2,1,1
TOA50_DMD25_DEG25_P,,,,,,,T1_F8,8,"solid (elastic, opaque)",Y,Y,Clear Zone,20231018,P,Y,2:1.0:1.0,2,1,1
TOA50_DMD25_PPD25_P,,,,,,,T1_G1,8,"solid (elastic, opaque)",Y,Y,Clear Zone,20231018,Y,Y,2:1.0:1.0,2,1,1
TOA50_DPD25_HND25_P,,,,,,,T2_C10,15,viscous,Y,Y,Clear Zone,20231115,Y,Y,2:1.0:1.0,2,1,1
TOA50_ETG25_MPD25_P,,,,,,,T1_E5,6,viscous,Y,Y,Clear Zone,20231018,Y,Y,2:0.9:1.1,2,0.9,1.1
TOA50_HND25_BED25_P,,,,,,,T2_F8,18,viscous,Y,Y,Clear Zone,20231115,P,Y,2:1.0:1.0,2,1,1
TOA50_HND25_DCD25_P,,,,,,,T2_G1,18,"solid (elastic, opaque)",Y,Y,Clear Zone,20231115,P,Y,2:1.0:1.0,2,1,1
TOA50_MPD25_BPA25_P,,,,,,,T2_I10,21,,Y,Y,Color Interference,20231115,,,2:1.3:0.7,2,1.3,0.7
TOA50_NND25_CHD25_P,,,,,,,T2_J6,21,,Y,Y,Clear Zone,20231115,,,2:1.1:0.9,2,1.1,0.9
TOA50_PPD25_BPA25_P,,,,,,,T1_I8,11,"solid (elastic, clear)",Y,Y,Color Interference,20231018,Y,Y,2:1.3:0.7,2,1.3,0.7
TOA50_PPD25_CHD25_P,,,,,,,T1_I3,10,"solid (elastic, opaque)",Y,Y,Distributed,20231018,Y,Y,2:1.0:1.0,2,1,1
TOA50_TPD25_OTD25_P,,,,,,,T2_B6,14,viscous,Y,Y,Clear Zone,20231115,Y,Y,1:0.9:1.1,2,0.9,1.1
TOA50_TPG25_CHM25_P,,,,,,,T2_G6,19,viscous,Y,Y,Clear Zone,20231115,P,,2:1.6:0.4,2,1.6,0.4

File: Library_Data_Julia_Consolidated_Revision.csv
Polymer_Name_P	Mn	Mw	D	THF Soluble	Crystalline	Storage Location (Box#_CR)	Synthesis_Set	Notes on State	Biodeg Run	Biodegradable	Degradation Type	Biodeg_data_Date	NMR Run 	GPC Run	BIGSMILES	Ratio from NMR (order of names)	Ratio 1	Ratio 2	Ratio 3
ADA25_DMI25_BND50_P					Y		28		Y	Y	Clear Zone	20231018	Y	Y		1.4:0.6:2	1.4	0.6	2
ADA25_DMI25_BTD50_P						Revision_44			Y	Y	Distributed	Revision		Y			0.9	1.1	2
ADA25_DMT25_BPA50_P					N		31		Y	N	No Growth	20231121	Y	Y		1.8:0.2:2	1.8	0.2	2
ADA25_DMT25_DPD50_P						Revision_53			Y	N	NA	Revision	Y	Y			1.1	0.9	2
ADA25_DMT25_HND50_P					N		30		Y	Y	Distributed	20231209	Y	Y			1.2	0.8	2
ADA25_DMT25_PTD50_P					N		29		Y	N	NA	20231121		Y			1.4	0.6	2
AZA25_DMI25_DPG50_P					NA		28		Y	Y	Distributed 	20231018	Y	Y		1.3:0.7:2	1.3	0.7	2
AZA25_DMI25_PRD50_P						Revision_48			Y	Y	Distributed	Revision	Y	Y		1.8:0.2:2	1.2	0.8	2
CCD25_DMI25_MRD50_P						Revision_41			Y	Y	Distributed 	Revision	Y	Y		1.7:0.3:2	1.2	0.8	2
CCD25_DMT25_GGE50_P					N		31		Y	Y	Color Interference	20231209	Y	Y			1.8	0.2	2
CCD25_DMT25_PPD50_P						Revision_51			Y	Y	Distributed	Revision	Y-DMT->DMI	Y		1.6:0.4:2	1.5	0.5	2
DGA25_DMI25_CHM50_P					N		31		Y	Y	Distributed	20231209	Y	Y		1.2:0.8:2	1.2	0.8	2
DGA25_DMI25_GGE50_P					N		31		Y	Y	Clear Zone	20240311	Y	Y		1.8:0.2:2	1.8	0.2	2
DGA25_DMT25_ETG50_P						Revision_50			Y	N	NA	Revision	Y	Y			1.7	0.3	2
DGA25_DMT25_PTD50_P					N		29		Y	Y	Distributed	20231209	Y	Y			1.1	0.9	2
DMI50_BND25_TPD25_P					N		28		Y	Y	Distributed	20231018	Y BND->DND	?		2:1.3:0.7	2	1.3	0.7
DMI50_BTD25_DCD25_P						Revision_42			Y	Y	Distributed	Revision	Y	Y		2:1.2:0.8	2	0.8	1.2
DMI50_BTD25_DMD25_P						Revision_43			Y	Y	Distributed	Revision	P	Y			2	0.7	1.3
DMI50_CHD25_DCD25_P					N		31		Y	Y	Distributed	20231209	Y			2:0.8:1.2	2	0.8	1.2
DMI50_DCD25_BPA25_P					N		31		Y	N	Hydrolysis	20231121	Y	Y		2:0.8:1.2	2	0.8	1.2
DMI50_DMD25_DPG25_P					N		27		Y	Y	Distributed	20231209	Y	?		2:0.7:1.3	2	0.7	1.3
DMI50_DMD25_MPD25_P					N		27		Y	N	Hydrolysis	20231209	Y			2:0.8:1.2	2	0.8	1.2
DMI50_DPD25_BPA25_P					N		29		Y	N	No Growth	20231115	Y	Y		2:0.9:1.1	2	0.9	1.1
DMI50_DPG25_HND25_P					N		28		Y	N	NA	20231018	Y	?		2:0.9:1.1	2	0.9	1.1
DMI50_MRD25_DPD25_P						Revision_40			Y	Y	Distributed	Revision	Y	Y		2:0.9:1.1	2	1	1
DMI50_PTD25_TPG25_P					N		29		Y	Y	Distributed	20231115	Y	Y		2:1.3:0.7	2	1.3	0.7
DMT50_BND25_BPA25_P					Y		28		Y	N	No Growth	20231115	Y			2:1.0:1.0	2	1	1
DMT50_BTD25_CHD25_P					N		26		Y	N	NA	20231018	Y				2	0.8	1.2
DMT50_CHM25_BPA25_P					Y		30		Y	N	No Growth	20231121	Y				2	0.9	1.1
DMT50_DCD25_BPA25_P					Y		31		Y	N	Hydrolysis	20231121	Y				2	0.9	1.1
DMT50_DEG25_DCD25_P					N		30		Y	N	NA	20231121	Y				2	0.8	1.2
DMT50_DEG25_TEG25_P					N		30		Y	Y	Distributed	20231209	Y	Y			2	1.4	0.6
DMT50_DEG25_TPG25_P					N		29		Y	Y	Distributed	20231209	Y	Y			2	1	1
DMT50_DPD25_HND25_P					NA	Revision_52			Y	N	NA	Revision	Y	Y			2	0.9	1.1
DMT50_DPD25_OTD25_P					N		29		Y	Y	Distributed	20231209	Y			2:0.8:1.2	2	0.8	1.2
DMT50_ETG25_BED25_P						Revision_49			Y	Y	Color Interference	Revision	Y	Y		2:0.5:1.5	2	0.7	1.3
DMT50_ETG25_PTD25_P					Y		27		Y	N	NA	20231018	Y			2:0.5:1.5	2	0.5	1.5
DMT50_ETG25_TPG25_P					N		25		Y	N	NA	20231115	Y	Y			2	1.1	0.9
DMT50_MPD25_BPA25_P					Y		31		Y	N	No Growth	20240321	Y	Y		2:1.0:1.0	2	1	1
DMT50_MRD25_GGE25_P					N		25		Y	N	NA	20231115	Y	Y		2:1.4:0.6	1	1.4	0.6
DMT50_MRD25_TPD25_P					N		25		Y	Y	Distributed	20231209	Y	Y		2:1.3:0.7	2	1.3	0.7
DMT50_PPD25_CHM25_P					Y		28		Y	N	NA	20231018					2	0.5	1.5
DMT50_PRD25_BED25_P						Revision_45			Y	Y	Distributed	Revision	Y	Y		2:1.0:1.0	2	0.6	1.4
DMT50_PRD25_DPG25_P						Revision_46			Y	Y	Distributed	Revision	Y DMI->DMT	Y		2:1.7:0.3	2	0.8	1.2
DMT50_PRD25_OTD25_P					Y		26		Y	N	NA	20231018	Y			2:0.6:1.4	2	0.6	1.4
DMT50_PTD25_GGE25_P						Revision_58			Y	Y	Clear Zone	Revision	Y	Y		2:1.2:0.8	2	1	1
DMT50_TPD25_NND25_P					Y		29		Y	N	NA	20231018	Y			2:0.6:1.4	2	0.6	1.4
DMT50_TPG25_BED25_P					NA		30		Y	Y	Distributed	20231115	Y	Y			2	0.3	1.7
DMT50_TPG25_BPA25_P					N		30		Y	N	No Growth	20231121	Y	Y		2:1.2:0.8	2	1.2	0.8
EBA25_DMI25_HND50_P					N		30		Y	Y	Clear Zone	20231115	Y	Y		1.1:0.9:2	1.1	0.9	2
EBA25_DMT25_TPG50_P					NA		30		Y	Y	Clear Zone	20240321	Y	Y		1.2:0.8:2	1.2	0.8	2
GLA25_DMI25_BND50_P					Y		28		Y	Y	Clear Zone	20231018	Y	Y		1.2:0.8:2	1.2	0.8	2
GLA25_DMT25_CHD50_P					N		31		Y	Y	Distributed	20240321	Y	Y		1.8:0.2:2	1.8	0.2	2
SBA25_DMI25_CHM50_P					N		30		Y	N	NA	20231121	Y	Y		1.2:0.8:2	1.2	0.8	2
SBA25_DMI25_PTD50_P					Y		29		Y	Y	Distributed	20231209	Y	Y		1.3:0.7:2	1.3	0.7	2
SBA25_DMT25_BND50_P					Y		28		Y	Y	Distributed	20231018		Y			1.6	0.4	2
SBA25_DMT25_CHM50_P					N		30		Y	Y	Distributed	20231209	Y			1.5:0.5:2	1.5	0.5	2
SCA25_DMI25_BED50_P					N		31		Y	N	Hydrolysis	20240321	Y	Y		1.4:0.6:2	1.4	0.6	2
SCA25_DMI25_DMD50_P					N		28		Y	N	Hydrolysis	20231209	Y	Y		1.1:0.9:2	1.1	0.9	2
SCA25_DMI25_ETG50_P					Y		27		Y	Y	Clear Zone	20231018	Y	Y		1.8:0.2:2	1.8	0.2	2
SCA25_DMT25_ETG50_P					Y		27		Y	Y	Clear Zone	20231018	Y			1.8:0.2:2	1.8	0.2	2
SUA25_DMI25_MPD50_P					NA		31		Y	Y	Distributed	20231209	Y	Y		1.3:0.7:2	1.3	0.7	2
SUA25_DMT25_PRD50_P						Revision_47			Y	Y	Distributed	Revision	Y	Y		1.5:0.5:2	1.3	0.7	2
TOA25_DMI25_HND50_P					N		30		Y	Y	Clear Zone	20231209	Y	Y		1.0:1.0:2	1	1	2
TOA25_DMT25_DPG50_P					NA		28		Y	Y	Clear Zone	20231018	Y	Y		1.3:0.7:2	1.3	0.7	2

File: full_original_library_update.csv
Name,SMILES_List,Ratio_List,Biodegradability
AC_1,"['C(=O)CC(=O)', 'Oc1ccc(cc1)C(C)(C)c2ccc(cc2)O']","[1, 1]",0
AC_100,"['C(=O)c(cc1)ccc1C(=O)', 'OC(C)CCC(C)O']","[1, 1]",0
AC_101,"['C(=O)c(cc1)ccc1C(=O)', 'OCCCCCCCCO']","[1, 1]",0
AC_102,"['C(=O)c(cc1)ccc1C(=O)', 'OCCCCCCCCCO']","[1, 1]",0
AC_103,"['C(=O)c(cc1)ccc1C(=O)', 'OCCCCCCCCCCO']","[1, 1]",0
AC_105,"['C(=O)c(cc1)ccc1C(=O)', 'OCC(C)(C)C(C(C)C)O']","[1, 1]",0
AC_106,"['C(=O)c(cc1)ccc1C(=O)', 'OCC(C)(C)CO']","[1, 1]",0
AC_107,"['C(=O)c(cc1)ccc1C(=O)', 'OCC(CC(C1)C2C3)C1C2CC3CO']","[1, 1]",1
AC_109,"['C(=O)c(cc1)ccc1C(=O)', 'OC(C)C(C)O']","[1, 1]",0
AC_110,"['C(=O)c(cc1)ccc1C(=O)', 'OC(CC1)CCC1O']","[1, 1]",0
AC_111,"['C(=O)c(cc1)ccc1C(=O)', 'OCCOCCO']","[1, 1]",0
AC_112,"['C(=O)c(cc1)ccc1C(=O)', 'OCCOCCOCCO']","[1, 1]",0
AC_113,"['C(=O)c(cc1)ccc1C(=O)', 'Oc1c(C)cc(cc1)S(=O)(=O)c2ccc(c(C)c2)O']","[1, 1]",0
AC_114,"['C(=O)c(cc1)ccc1C(=O)', 'OCCSSCCO']","[1, 1]",0
AC_116,"['C(=O)c(cc1)ccc1C(=O)', 'Oc1ccc(cc1)C(C)(C)c2ccc(cc2)C(C)(C)c3ccc(cc3)O']","[1, 1]",1
AC_117,"['C(=O)c(cc1)ccc1C(=O)', 'Oc1ccc(cc1)C(C)(c2ccccc2)c3ccc(cc3)O']","[1, 1]",1
AC_118,"['C(=O)c(cc1)ccc1C(=O)', 'Oc1c(C)cc(cc1(C))C(C)(C)c2cc(C)c(c(C)c2)O']","[1, 1]",0
AC_119,"['C(=O)c(cc1)ccc1C(=O)', 'Oc1ccc(cc1)C3(c2ccc(O)cc2)c4ccccc4-c5ccccc35']","[1, 1]",1
AC_120,"['C(=O)c(cc1)ccc1C(=O)', 'Oc1ccc(cc1)C2(CCCCC2)c3cc(cc3)O']","[1, 1]",1
AC_121,"['C(=O)c(cc1)ccc1C(=O)', 'Oc1ccc(cccc2)c2c1c3c(cccc4)c4ccc3O']","[1, 1]",1
AC_128,"['C(=O)c(cccc1)c1C(=O)', 'Oc1ccc(cc1)Sc2ccc(cc2)O']","[1, 1]",1
AC_13,"['C(=O)CC(=O)', 'Oc1c(ccc2)c(ccc1)c2O']","[1, 1]",1
AC_131,"['C(=O)CC(=O)', 'Oc1ccc(cc1)C(C)(C)c2ccc(cc2)C(C)(C)c3ccc(cc3)O']","[1, 1]",0
AC_132,"['C(=O)c(cccc1)c1C(=O)', 'OC(CO1)C2C1C(CO2)O']","[1, 1]",0
AC_133,"['C(=O)c(cccc1)c1C(=O)', 'OCC=CCO']","[1, 1]",1
AC_137,"['C(=O)CC(=O)', 'Oc1ccc(cc1)C(C)(c2ccccc2)c3ccc(cc3)O']","[1, 1]",0
AC_142,"['C(=O)C(=O)', 'Oc1ccc(cc1)C(C)(C)c2ccc(cc2)C(C)(C)c3ccc(cc3)O']","[1, 1]",1
AC_151,"['C(=O)CC(=O)', 'Oc1ccc(cc1)C2(CCCCC2)c3cc(cc3)O']","[1, 1]",1
AC_156,"['C(=O)c(cccc1)c1C(=O)', 'Oc1c(ccc2)c(ccc1)c2O']","[1, 1]",1
AC_157,"['C(=O)c(cccc1)c1C(=O)', 'Oc1cc2c(cc1)ccc(c2)O']","[1, 1]",1
AC_159,"['C(=O)c(cccc1)c1C(=O)', 'Oc1ccc(cc1)C(C)(C)c2ccc(cc2)O']","[1, 1]",1
AC_16,"['C(=O)CCCCCCCCC(=O)', 'Oc1ccc(cc1)C(C)(C)c2ccc(cc2)O']","[1, 1]",1
AC_160,"['C(=O)CC(=O)', 'Oc1ccc(cc1)C3(c2ccc(O)cc2)c4ccccc4-c5ccccc35']","[1, 1]",1
AC_161,"['C(=O)CC(=O)', 'Oc1ccc(cc1)Sc2ccc(cc2)O']","[1, 1]",0
AC_169,"['C(=O)CC(=O)', 'OCCSCCO']","[1, 1]",1
AC_17,"['C(=O)CCCCCCCCC(=O)', 'Oc1ccc(cc1)Cc2ccc(cc2)O']","[1, 1]",1
AC_171,"['C(=O)C(=O)', 'Oc1ccc(cc1)C(C)(c2ccccc2)c3ccc(cc3)O']","[1, 1]",1
AC_172,"['C(=O)CC(=O)', 'Oc1ccc(cccc2)c2c1c3c(cccc4)c4ccc3O']","[1, 1]",1
AC_174,"['C(=O)CC(=O)', 'OCC=CCO']","[1, 1]",1
AC_175,"['C(=O)CC(=O)', 'Oc1c(ccc2)c(ccc1)c2O']","[1, 1]",1
AC_176,"['C(=O)CC(=O)', 'Oc1cc2c(cc1)ccc(c2)O']","[1, 1]",1
AC_177,"['C(=O)CC(=O)', 'OCCSSCCO']","[1, 1]",1
AC_180,"['C(=O)C(=O)', 'OC(CC1)CCC1C(C)(C)C(CC2)CCC2O']","[1, 1]",1
AC_187,"['C(=O)C(=O)', 'OC(CS1)SCC1O']","[1, 1]",1
AC_19,"['C(=O)CCCCCCCCC(=O)', 'Oc1ccc(cc1)Sc2ccc(cc2)O']","[1, 1]",0
AC_193,"['C(=O)C(=O)', 'OC(C)CCC(C)O']","[1, 1]",0
AC_194,"['C(=O)C(=O)', 'OCCCCCCCCO']","[1, 1]",1
AC_196,"['C(=O)C(=O)', 'OCCCCCCCCCCO']","[1, 1]",1
AC_197,"['C(=O)C(=O)', 'OCC(CC)(CC)CO']","[1, 1]",1
AC_199,"['C(=O)C(=O)', 'OCC(CC(C1)C2C3)C1C2CC3CO']","[1, 1]",1
AC_2,"['C(=O)CC(=O)', 'Oc1ccc(cc1)Cc2ccc(cc2)O']","[1, 1]",0
AC_20,"['C(=O)CCCCCCCCC(=O)', 'OCCSCCO']","[1, 1]",1
AC_21,"['C(=O)CCCCCCCCC(=O)', 'OC(CS1)SCC1O']","[1, 1]",1
AC_211,"['C(=O)C(=O)', 'Oc1cc2c(cc1)ccc(c2)O']","[1, 1]",1
AC_22,"['C(=O)CCCCCCCCC(=O)', 'OCC=CCO']","[1, 1]",0
AC_223,"['C(=O)CCC(=O)', 'Oc1ccc(cc1)C(C)(c2ccccc2)c3ccc(cc3)O']","[1, 1]",1
AC_225,"['C(=O)CCC(=O)', 'Oc1ccc(cc1)S(=O)(=O)c2ccc(cc2)O']","[1, 1]",1
AC_226,"['C(=O)CCC(=O)', 'Oc1ccc(cc1)C2(CCCCC2)c3cc(cc3)O']","[1, 1]",0
AC_227,"['C(=O)CCC(=O)', 'Oc1c(C)cc(cc1(C))C(C)(C)c2cc(C)c(c(C)c2)O']","[1, 1]",0
AC_229,"['C(=O)CCC(=O)', 'Oc1ccc(cc1)Sc2ccc(cc2)O']","[1, 1]",0
AC_23,"['C(=O)CCCCCCCCC(=O)', 'Oc1cccc(c1)O']","[1, 1]",1
AC_232,"['C(=O)CCC(=O)', 'Oc(cccc1)c1c2c(cccc2)O']","[1, 1]",1
AC_233,"['C(=O)CCC(=O)', 'Oc1c(C)cc(cc1)S(=O)(=O)c2ccc(c(C)c2)O']","[1, 1]",0
AC_234,"['C(=O)CCC(=O)', 'Oc1ccc(cccc2)c2c1c3c(cccc4)c4ccc3O']","[1, 1]",1
AC_235,"['C(=O)CCC(=O)', 'OCC#CCO']","[1, 1]",1
AC_236,"['C(=O)CCC(=O)', 'OC(CO1)C2C1C(CO2)O']","[1, 1]",1
AC_237,"['C(=O)CCC(=O)', 'OCC=CCO']","[1, 1]",1
AC_238,"['C(=O)CCC(=O)', 'Oc1c(ccc2)c(ccc1)c2O']","[1, 1]",1
AC_239,"['C(=O)CCC(=O)', 'Oc1cc2c(cc1)ccc(c2)O']","[1, 1]",1
AC_24,"['C(=O)CCCCCCCCC(=O)', 'Oc1c(ccc2)c(ccc1)c2O']","[1, 1]",1
AC_240,"['C(=O)CCC(=O)', 'OCCSSCCO']","[1, 1]",1
AC_241,"['C(=O)c(ccc1)cc1C(=O)', 'Oc1ccc(cc1)C(C)(C)c2ccc(cc2)O']","[1, 1]",0
AC_244,"['C(=O)c(ccc1)cc1C(=O)', 'Oc1ccc(cc1)C(C)(C)c2ccc(cc2)C(C)(C)c3ccc(cc3)O']","[1, 1]",0
AC_245,"['C(=O)c(ccc1)cc1C(=O)', 'Oc1ccc(cc1)C(C)(c2ccccc2)c3ccc(cc3)O']","[1, 1]",0
AC_247,"['C(=O)c(ccc1)cc1C(=O)', 'Oc1ccc(cc1)S(=O)(=O)c2ccc(cc2)O']","[1, 1]",0
AC_248,"['C(=O)c(ccc1)cc1C(=O)', 'Oc1ccc(cc1)C2(CCCCC2)c3cc(cc3)O']","[1, 1]",0
AC_249,"['C(=O)c(ccc1)cc1C(=O)', 'Oc1c(C)cc(cc1(C))C(C)(C)c2cc(C)c(c(C)c2)O']","[1, 1]",0
AC_25,"['C(=O)CCCCCCCCC(=O)', 'Oc1cc2c(cc1)ccc(c2)O']","[1, 1]",1
AC_251,"['C(=O)c(ccc1)cc1C(=O)', 'Oc1ccc(cc1)Sc2ccc(cc2)O']","[1, 1]",0
AC_257,"['C(=O)c(ccc1)cc1C(=O)', 'Oc1c(C)cc(cc1)S(=O)(=O)c2ccc(c(C)c2)O']","[1, 1]",0
AC_258,"['C(=O)c(ccc1)cc1C(=O)', 'Oc1ccc(cccc2)c2c1c3c(cccc4)c4ccc3O']","[1, 1]",0
AC_26,"['C(=O)CCCCCCCCC(=O)', 'OCC#CCO']","[1, 1]",0
AC_260,"['C(=O)c(ccc1)cc1C(=O)', 'OC(CO1)C2C1C(CO2)O']","[1, 1]",0
AC_261,"['C(=O)c(ccc1)cc1C(=O)', 'OCC=CCO']","[1, 1]",0
AC_262,"['C(=O)c(ccc1)cc1C(=O)', 'Oc1cccc(c1)O']","[1, 1]",0
AC_263,"['C(=O)c(ccc1)cc1C(=O)', 'Oc1c(ccc2)c(ccc1)c2O']","[1, 1]",1
AC_264,"['C(=O)c(ccc1)cc1C(=O)', 'Oc1cc2c(cc1)ccc(c2)O']","[1, 1]",1
AC_266,"['C(=O)c(cc1)ccc1C(=O)', 'OCCC(C)CCO']","[1, 1]",1
AC_27,"['C(=O)CCCCCCCCC(=O)', 'Oc1ccc(cc1)C(C)(C)c2ccc(cc2)C(C)(C)c3ccc(cc3)O']","[1, 1]",1
AC_274,"['C(=O)CCCCC(=O)', 'Oc1c(ccc2)c(ccc1)c2O']","[1, 1]",1
AC_275,"['C(=O)CCCCC(=O)', 'Oc1cc2c(cc1)ccc(c2)O']","[1, 1]",1
AC_277,"['C(=O)CCCCC(=O)', 'OCC(COc1ccccc1OC)O']","[1, 1]",1
AC_278,"['C(=O)CCCCC(=O)', 'Oc1ccc(cc1)S(=O)(=O)c2ccc(cc2)O']","[1, 1]",1
AC_28,"['C(=O)CCCCCCCCC(=O)', 'Oc1ccc(cc1)C(C)(c2ccccc2)c3ccc(cc3)O']","[1, 1]",1
AC_288,"['C(=O)c(ccc1)cc1C(=O)', 'OC(C)(C)C#CC(C)(C)O']","[1, 1]",0
AC_290,"['C(=O)CCCCCCCCC(=O)', 'OC(C)(C)C#CC(C)(C)O']","[1, 1]",0
AC_294,"['C(=O)CCCCC(=O)', 'OCCSCCO']","[1, 1]",1
AC_296,"['C(=O)CCCCC(=O)', 'OC(CS1)SCC1O']","[1, 1]",0
AC_297,"['C(=O)CCCCC(=O)', 'OCC=CCO']","[1, 1]",0
AC_298,"['C(=O)CCCCC(=O)', 'Oc1cccc(c1)O']","[1, 1]",1
AC_299,"['C(=O)CCCCC(=O)', 'Oc(cccc1)c1c2c(cccc2)O']","[1, 1]",0
AC_3,"['C(=O)CC(=O)', 'Oc1ccc(cc1)S(=O)(=O)c2ccc(cc2)O']","[1, 1]",0
AC_30,"['C(=O)CCCCCCCCC(=O)', 'Oc1ccc(cc1)C3(c2ccc(O)cc2)c4ccccc4-c5ccccc35']","[1, 1]",0
AC_300,"['C(=O)CCCCC(=O)', 'Oc1c(C)cc(cc1)S(=O)(=O)c2ccc(c(C)c2)O']","[1, 1]",0
AC_301,"['C(=O)CCCCC(=O)', 'Oc1ccc(cc1)C(C)(C)c2ccc(cc2)O']","[1, 1]",1
AC_302,"['C(=O)CCCCC(=O)', 'Oc1ccc(cc1)C(C)(C)c2ccc(cc2)C(C)(C)c3ccc(cc3)O']","[1, 1]",0
AC_303,"['C(=O)CCCCC(=O)', 'Oc1c(C)cc(cc1(C))C(C)(C)c2cc(C)c(c(C)c2)O']","[1, 1]",0
AC_304,"['C(=O)CCCCC(=O)', 'Oc1ccc(cc1)C(C)(c2ccccc2)c3ccc(cc3)O']","[1, 1]",1
AC_305,"['C(=O)CCCCC(=O)', 'Oc1ccc(cc1)C2(CCCCC2)c3cc(cc3)O']","[1, 1]",1
AC_306,"['C(=O)CCCCC(=O)', 'Oc1ccc(cc1)S(=O)(=O)c2ccc(cc2)O']","[1, 1]",0
AC_307,"['C(=O)CCCCC(=O)', 'OCC#CCO']","[1, 1]",1
AC_308,"['C(=O)CCCCC(=O)', 'Oc1ccc(cc1)Sc2ccc(cc2)O']","[1, 1]",0
AC_31,"['C(=O)CCCCCCCCC(=O)', 'OC(CO1)C2C1C(CO2)O']","[1, 1]",1
AC_32,"['C(=O)CCCCCCCCC(=O)', 'OCC(COc1ccccc1OC)O']","[1, 1]",1
AC_33,"['C(=O)CCCCCCCCC(=O)', 'Oc1ccc(cc1)S(=O)(=O)c2ccc(cc2)O']","[1, 1]",1
AC_36,"['C(=O)c(cc1)ccc1C(=O)', 'OC(C)COC(C)COC(C)CO']","[1, 1]",1
AC_37,"['C(=O)c(cc1)ccc1C(=O)', 'Oc1cccc(c1)O']","[1, 1]",1
AC_38,"['C(=O)c(cc1)ccc1C(=O)', 'Oc1c(ccc2)c(ccc1)c2O']","[1, 1]",1
AC_39,"['C(=O)c(cc1)ccc1C(=O)', 'Oc1cc2c(cc1)ccc(c2)O']","[1, 1]",1
AC_40,"['C(=O)c(cc1)ccc1C(=O)', 'OCC#CCO']","[1, 1]",1
AC_41,"['C(=O)c(cc1)ccc1C(=O)', 'Oc1ccc(cc1)C(C)(C)c2ccc(cc2)O']","[1, 1]",1
AC_42,"['C(=O)c(cc1)ccc1C(=O)', 'Oc1ccc(cc1)Cc2ccc(cc2)O']","[1, 1]",1
AC_43,"['C(=O)c(cc1)ccc1C(=O)', 'Oc1ccc(cc1)S(=O)(=O)c2ccc(cc2)O']","[1, 1]",0
AC_45,"['C(=O)c(cc1)ccc1C(=O)', 'Oc1ccc(cc1)Sc2ccc(cc2)O']","[1, 1]",0
AC_46,"['C(=O)c(cc1)ccc1C(=O)', 'OCC(COc1ccccc1OC)O']","[1, 1]",1
AC_47,"['C(=O)c(cc1)ccc1C(=O)', 'OCCSCCO']","[1, 1]",0
AC_48,"['C(=O)c(cc1)ccc1C(=O)', 'OC(CS1)SCC1O']","[1, 1]",0
AC_49,"['C(=O)c(cc1)ccc1C(=O)', 'OC(CO1)C2C1C(CO2)O']","[1, 1]",0
AC_5,"['C(=O)CC(=O)', 'Oc1ccc(cc1)Sc2ccc(cc2)O']","[1, 1]",0
AC_50,"['C(=O)c(cc1)ccc1C(=O)', 'OCC=CCO']","[1, 1]",0
AC_51,"['C(=O)CCCCCCCCC(=O)', 'Oc1ccc(cc1)C2(CCCCC2)c3cc(cc3)O']","[1, 1]",1
AC_52,"['C(=O)CCCCCCCCC(=O)', 'Oc1ccc(cccc2)c2c1c3c(cccc4)c4ccc3O']","[1, 1]",0
AC_54,"['C(=O)CCCCCCCCC(=O)', 'Oc1c(C)cc(cc1)S(=O)(=O)c2ccc(c(C)c2)O']","[1, 1]",1
AC_55,"['C(=O)CCCCCCCC(=O)', 'Oc1ccc(cc1)C(C)(C)c2ccc(cc2)O']","[1, 1]",1
AC_56,"['C(=O)CCCCCCCC(=O)', 'Oc1ccc(cc1)Cc2ccc(cc2)O']","[1, 1]",1
AC_57,"['C(=O)CCCCCCCC(=O)', 'Oc1ccc(cc1)Sc2ccc(cc2)O']","[1, 1]",0
AC_59,"['C(=O)CCCCCCCC(=O)', 'OC(CS1)SCC1O']","[1, 1]",0
AC_60,"['C(=O)CCCCCCCC(=O)', 'OCC=CCO']","[1, 1]",1
AC_61,"['C(=O)CCCCCCCC(=O)', 'Oc1cccc(c1)O']","[1, 1]",1
AC_62,"['C(=O)CCCCCCCC(=O)', 'Oc1c(ccc2)c(ccc1)c2O']","[1, 1]",1
AC_63,"['C(=O)CCCCCCCC(=O)', 'Oc1cc2c(cc1)ccc(c2)O']","[1, 1]",1
AC_64,"['C(=O)CCCCCCCC(=O)', 'OCC#CCO']","[1, 1]",1
AC_66,"['C(=O)CCCCCCCC(=O)', 'OCC(COc1ccccc1OC)O']","[1, 1]",1
AC_67,"['C(=O)CCCCCCCC(=O)', 'Oc1ccc(cc1)S(=O)(=O)c2ccc(cc2)O']","[1, 1]",1
AC_68,"['C(=O)CCCCCCCC(=O)', 'Oc(cccc1)c1c2c(cccc2)O']","[1, 1]",1
AC_70,"['C(=O)CCCCCCCC(=O)', 'Oc1ccc(cc1)C(C)(C)c2ccc(cc2)C(C)(C)c3ccc(cc3)O']","[1, 1]",1
AC_71,"['C(=O)CCCCCCCC(=O)', 'Oc1ccc(cc1)C(C)(c2ccccc2)c3ccc(cc3)O']","[1, 1]",1
AC_72,"['C(=O)CCCCCCCC(=O)', 'Oc1c(C)cc(cc1(C))C(C)(C)c2cc(C)c(c(C)c2)O']","[1, 1]",1
AC_73,"['C(=O)CCCCCCCC(=O)', 'Oc1ccc(cc1)C3(c2ccc(O)cc2)c4ccccc4-c5ccccc35']","[1, 1]",0
AC_76,"['C(=O)CCCCCCCC(=O)', 'Oc1ccc(cccc2)c2c1c3c(cccc4)c4ccc3O']","[1, 1]",1
AC_77,"['C(=O)CCCCCCC(=O)', 'Oc1ccc(cc1)C(C)(C)c2ccc(cc2)O']","[1, 1]",1
AC_78,"['C(=O)CCCCCCC(=O)', 'Oc1ccc(cc1)Cc2ccc(cc2)O']","[1, 1]",0
AC_79,"['C(=O)CCCCCCC(=O)', 'Oc1ccc(cc1)Sc2ccc(cc2)O']","[1, 1]",0
AC_8,"['C(=O)CC(=O)', 'OC(CS1)SCC1O']","[1, 1]",0
AC_81,"['C(=O)CCCCCCC(=O)', 'OC(CS1)SCC1O']","[1, 1]",0
AC_83,"['C(=O)CCCCCCC(=O)', 'Oc1cccc(c1)O']","[1, 1]",1
AC_84,"['C(=O)CCCCCCC(=O)', 'Oc1c(ccc2)c(ccc1)c2O']","[1, 1]",1
AC_85,"['C(=O)CCCCCCC(=O)', 'Oc1cc2c(cc1)ccc(c2)O']","[1, 1]",1
AC_87,"['C(=O)C(C)(C)C(=O)', 'Oc1ccc(cc1)C(C)(C)c2ccc(cc2)O']","[1, 1]",1
AC_88,"['C(=O)C(C)(C)C(=O)', 'Oc(cccc1)c1c2c(cccc2)O']","[1, 1]",1
AC_89,"['C(=O)C(C)(C)C(=O)', 'Oc1ccc(cc1)Sc2ccc(cc2)O']","[1, 1]",1
AC_91,"['C(=O)C(C)(C)C(=O)', 'OCC=CCO']","[1, 1]",1
AC_94,"['C(=O)C(C)(C)C(=O)', 'Oc1c(ccc2)c(ccc1)c2O']","[1, 1]",1
AC_97,"['C(=O)c(cc1)ccc1C(=O)', 'Oc(cccc1)c1c2c(cccc2)O']","[1, 1]",0
AC_98,"['C(=O)c(cc1)ccc1C(=O)', 'OCCCO']","[1, 1]",0
AC_99,"['C(=O)c(cc1)ccc1C(=O)', 'OCCCCCO']","[1, 1]",0
C_1,"['C(=O)', 'Oc1ccc(cc1)C(C)(C)c2ccc(cc2)C(C)(C)c3ccc(cc3)O']","[1, 1]",0
C_12,"['C(=O)', 'OCC=CCO']","[1, 1]",0
C_13,"['C(=O)', 'Oc(cccc1)c1c2c(cccc2)O']","[1, 1]",0
C_15,"['C(=O)', 'OCCCCCO']","[1, 1]",1
C_17,"['C(=O)', 'OCCCCCCCCO']","[1, 1]",0
C_18,"['C(=O)', 'OCCCCCCCCCO']","[1, 1]",0
C_19,"['C(=O)', 'OCCCCCCCCCCO']","[1, 1]",0
C_2,"['C(=O)', 'Oc1ccc(cc1)C(C)(c2ccccc2)c3ccc(cc3)O']","[1, 1]",0
C_20,"['C(=O)', 'OCC(CC)(CC)CO']","[1, 1]",0
C_21,"['C(=O)', 'OCC(C)(C)CO']","[1, 1]",0
C_22,"['C(=O)', 'OCC(CC(C1)C2C3)C1C2CC3CO']","[1, 1]",0
C_25,"['C(=O)', 'OC(CC1)CCC1O']","[1, 1]",0
C_26,"['C(=O)', 'OCCOCCO']","[1, 1]",1
C_28,"['C(=O)', 'Oc1c(C)cc(cc1)S(=O)(=O)c2ccc(c(C)c2)O']","[1, 1]",0
C_29,"['C(=O)', 'OCCSSCCO']","[1, 1]",0
C_3,"['C(=O)', 'OC(CC1)CCC1C(C)(C)C(CC2)CCC2O']","[1, 1]",0
C_30,"['C(=O)', 'OCC(C)OCC(C)O']","[1, 1]",0
C_33,"['C(=O)', 'Oc1c(ccc2)c(ccc1)c2O']","[1, 1]",1
C_34,"['C(=O)', 'Oc1cc2c(cc1)ccc(c2)O']","[1, 1]",1
C_35,"['C(=O)', 'OCC#CCO']","[1, 1]",1
C_36,"['C(=O)', 'Oc1ccc(cc1)C(C)(C)c2ccc(cc2)O']","[1, 1]",0
C_37,"['C(=O)', 'Oc1ccc(cc1)Cc2ccc(cc2)O']","[1, 1]",0
C_38,"['C(=O)', 'Oc1ccc(cc1)S(=O)(=O)c2ccc(cc2)O']","[1, 1]",0
C_4,"['C(=O)', 'Oc1ccc(cc1)C3(c2ccc(O)cc2)c4ccccc4-c5ccccc35']","[1, 1]",0
C_40,"['C(=O)', 'OCCCCO']","[1, 1]",1
C_41,"['C(=O)', 'OCCCCCCO']","[1, 1]",1
C_42,"['C(=O)', 'OCC(C)CO']","[1, 1]",0
C_43,"['C(=O)', 'OCC(CC)(CCCC)CO']","[1, 1]",0
C_48,"['C(=O)', 'OC(C=C)C(C=C)O']","[1, 1]",0
C_5,"['C(=O)', 'Oc1ccc(cc1)C2(CCCCC2)c3cc(cc3)O']","[1, 1]",1
C_6,"['C(=O)', 'Oc1ccc(cccc2)c2c1c3c(cccc4)c4ccc3O']","[1, 1]",1
C_7,"['C(=O)', 'Oc1ccc(cc1)Sc2ccc(cc2)O']","[1, 1]",0
C_8,"['C(=O)', 'OCC(COc1ccccc1OC)O']","[1, 1]",0
C_9,"['C(=O)', 'OCCSCCO']","[1, 1]",1
DW_10-1,"['C(=O)COCC(=O)', 'OCCO']","[1, 1]",1
DW_10-10,"['C(=O)COCC(=O)', 'OCCCCCCCCCCO']","[1, 1]",1
DW_10-11,"['C(=O)COCC(=O)', 'OCC(C)O']","[1, 1]",1
DW_10-2,"['C(=O)COCC(=O)', 'OCCCO']","[1, 1]",1
DW_10-3,"['C(=O)COCC(=O)', 'OCCCCO']","[1, 1]",1
DW_10-4,"['C(=O)COCC(=O)', 'OCCCCCO']","[1, 1]",1
DW_10-5,"['C(=O)COCC(=O)', 'OCCCCCCO']","[1, 1]",1
DW_10-6,"['C(=O)COCC(=O)', 'OCCC(C)CCO']","[1, 1]",1
DW_10-7,"['C(=O)COCC(=O)', 'OCCCCCCCO']","[1, 1]",1
DW_10-8,"['C(=O)COCC(=O)', 'OCCCCCCCCO']","[1, 1]",1
DW_10-9,"['C(=O)COCC(=O)', 'OCCCCCCCCCO']","[1, 1]",1
DW_12-10,"['C(=O)CSCC(=O)', 'OCCC(C)CCO']","[1, 1]",1
DW_12-11,"['C(=O)CSCC(=O)', 'OCCCCCCCCCCO']","[1, 1]",1
DW_12-3,"['C(=O)CN(C)CC(=O)', 'OCCCCO']","[1, 1]",1
DW_12-4,"['C(=O)CN(C)CC(=O)', 'OCCCCCCO']","[1, 1]",0
DW_12-5,"['C(=O)CN(C)CC(=O)', 'OCCC(C)CCO']","[1, 1]",0
DW_12-6,"['C(=O)CN(C)CC(=O)', 'OCCCCCCCCCCO']","[1, 1]",0
DW_12-7,"['C(=O)CSCC(=O)', 'OCCO']","[1, 1]",1
DW_12-8,"['C(=O)CSCC(=O)', 'OCCCCO']","[1, 1]",1
DW_12-9,"['C(=O)CSCC(=O)', 'OCCCCCCO']","[1, 1]",1
DW_13-1,"['C(=O)CCCCC(=O)', 'OCC(CC)(CC)CO']","[1, 1]",0
DW_13-11,"['C(=O)CCCCC(=O)', 'OCC(C)O']","[1, 1]",1
DW_13-2,"['C(=O)CCCCC(=O)', 'OCC(C)CO']","[1, 1]",1
DW_13-3,"['C(=O)CCCCC(=O)', 'OCC(CC)(CCCC)CO']","[1, 1]",0
DW_13-4,"['C(=O)CCCCC(=O)', 'OCC(C)(C)C(C(C)C)O']","[1, 1]",0
DW_13-5,"['C(=O)CCCCC(=O)', 'OCC(C)(C)CO']","[1, 1]",0
DW_13-6,"['C(=O)CCCCC(=O)', 'OCC=CCO']","[1, 1]",0
DW_13-7,"['C(=O)CCCCC(=O)', 'OC(CC1)CCC1C(C)(C)C(CC2)CCC2O']","[1, 1]",0
DW_13-8,"['C(=O)CCCCC(=O)', 'OCC(CC(C1)C2C3)C1C2CC3CO']","[1, 1]",0
DW_13-9,"['C(=O)CCCCC(=O)', 'OCC#CCO']","[1, 1]",1
DW_14-1,"['C(=O)CCCCC(=O)', 'OC(C)C(C)O']","[1, 1]",1
DW_14-11,"['C(=O)CCC(=O)', 'Oc1cccc(c1)O']","[1, 1]",0
DW_14-2,"['C(=O)CCCCC(=O)', 'OC(CC1)CCC1O']","[1, 1]",1
DW_14-5,"['C(=O)CCCCC(=O)', 'Oc1cccc(c1)O']","[1, 1]",1
DW_14-7,"['C(=O)CCC(=O)', 'OC(C)C(C)O']","[1, 1]",1
DW_14-8,"['C(=O)CCC(=O)', 'OC(CC1)CCC1O']","[1, 1]",0
DW_14-9,"['C(=O)CCC(=O)', 'OCC=CCO']","[1, 1]",1
DW_15-1,"['C(=O)CCC(=O)', 'OCC(CC)(CC)CO']","[1, 1]",0
DW_15-11,"['C(=O)CCCCCCC(=O)', 'OCC(CC1)CCC1CO']","[1, 1]",0
DW_15-2,"['C(=O)CCC(=O)', 'OCC(C)CO']","[1, 1]",1
DW_15-3,"['C(=O)CCC(=O)', 'OCC(CC)(CCCC)CO']","[1, 1]",0
DW_15-4,"['C(=O)CCC(=O)', 'OCC(C)(C)C(C(C)C)O']","[1, 1]",0
DW_15-5,"['C(=O)CCC(=O)', 'OCC(C)(C)CO']","[1, 1]",0
DW_15-6,"['C(=O)CCC(=O)', 'OCC(CC1)CCC1CO']","[1, 1]",0
DW_15-7,"['C(=O)CCC(=O)', 'OC(CC1)CCC1C(C)(C)C(CC2)CCC2O']","[1, 1]",0
DW_15-8,"['C(=O)CCC(=O)', 'OCC(CC(C1)C2C3)C1C2CC3CO']","[1, 1]",0
DW_15-9,"['C(=O)CCC(=O)', 'Oc1ccc(cc1)C(C)(C)c2ccc(cc2)O']","[1, 1]",0
DW_16-1,"['C(=O)CN(C)CC(=O)', 'OCC(CC1)CCC1CO']","[1, 1]",1
DW_16-10,"['C(=O)CSCC(=O)', 'OC(C)C(C)O']","[1, 1]",1
DW_16-11,"['C(=O)CSCC(=O)', 'Oc1ccc(cc1)C(C)(C)c2ccc(cc2)O']","[1, 1]",1
DW_16-2,"['C(=O)CN(C)CC(=O)', 'OC(CC1)CCC1C(C)(C)C(CC2)CCC2O']","[1, 1]",0
DW_16-3,"['C(=O)CN(C)CC(=O)', 'OCC(CC)(CCCC)CO']","[1, 1]",0
DW_16-4,"['C(=O)CN(C)CC(=O)', 'Oc1cccc(c1)O']","[1, 1]",0
DW_16-5,"['C(=O)CN(C)CC(=O)', 'OC(C)C(C)O']","[1, 1]",1
DW_16-6,"['C(=O)CSCC(=O)', 'OCC(CC1)CCC1CO']","[1, 1]",1
DW_16-7,"['C(=O)CSCC(=O)', 'OC(CC1)CCC1C(C)(C)C(CC2)CCC2O']","[1, 1]",0
DW_16-8,"['C(=O)CSCC(=O)', 'OCC(CC)(CCCC)CO']","[1, 1]",0
DW_16-9,"['C(=O)CSCC(=O)', 'Oc1cccc(c1)O']","[1, 1]",0
DW_17-1,"['C(=O)COCC(=O)', 'OCC(CC)(CC)CO']","[1, 1]",1
DW_17-10,"['C(=O)COCC(=O)', 'Oc1ccc(cc1)C(C)(C)c2ccc(cc2)O']","[1, 1]",1
DW_17-11,"['C(=O)COCC(=O)', 'Oc1cccc(c1)O']","[1, 1]",0
DW_17-2,"['C(=O)COCC(=O)', 'OCC(C)CO']","[1, 1]",1
DW_17-3,"['C(=O)COCC(=O)', 'OCC(CC)(CCCC)CO']","[1, 1]",0
DW_17-4,"['C(=O)COCC(=O)', 'OCC(C)(C)C(C(C)C)O']","[1, 1]",0
DW_17-5,"['C(=O)COCC(=O)', 'OCC(C)(C)CO']","[1, 1]",1
DW_17-6,"['C(=O)COCC(=O)', 'OCC(CC1)CCC1CO']","[1, 1]",1
DW_17-7,"['C(=O)COCC(=O)', 'OC(CC1)CCC1C(C)(C)C(CC2)CCC2O']","[1, 1]",0
DW_17-8,"['C(=O)COCC(=O)', 'OCC(CC(C1)C2C3)C1C2CC3CO']","[1, 1]",1
DW_17-9,"['C(=O)COCC(=O)', 'OC(CO1)C2C1C(CO2)O']","[1, 1]",0
DW_18-1,"['C(=O)c(cc1)ccc1C(=O)', 'OCCO']","[1, 1]",0
DW_18-2,"['C(=O)c(cc1)ccc1C(=O)', 'OCCCCO']","[1, 1]",0
DW_18-3,"['C(=O)c1ccc(cc1)C(=O)', 'OCC=CCO']","[1, 1]",0
DW_18-4,"['C(=O)c(cc1)ccc1C(=O)', 'OCC(C)CO']","[1, 1]",0
DW_18-5,"['C(=O)c(cc1)ccc1C(=O)', 'OCC(CC)(CCCC)CO']","[1, 1]",0
DW_18-6,"['C(=O)c(cc1)ccc1C(=O)', 'OCC(CC1)CCC1CO']","[1, 1]",0
DW_18-7,"['C(=O)c(cc1)ccc1C(=O)', 'OC(CC1)CCC1C(C)(C)C(CC2)CCC2O']","[1, 1]",0
DW_18-8,"['C(=O)c(cc1)ccc1C(=O)', 'Oc1ccc(cc1)C(C)(C)c2ccc(cc2)O']","[1, 1]",0
DW_19-1,"['C(=O)C(CC1)CCC1C(=O)', 'OCCO']","[1, 1]",0
DW_19-10,"['C(=O)C(CC1)CCC1C(=O)', 'OCC(C)(C)CO']","[1, 1]",0
DW_19-11,"['C(=O)C(CC1)CCC1C(=O)', 'OCC(C)CO']","[1, 1]",1
DW_19-2,"['C(=O)C(CC1)CCC1C(=O)', 'OCCCCO']","[1, 1]",0
DW_19-3,"['C(=O)C(CC1)CCC1C(=O)', 'OCCC(C)CCO']","[1, 1]",0
DW_19-4,"['C(=O)C(CC1)CCC1C(=O)', 'OCCCCCCCCCCO']","[1, 1]",0
DW_19-5,"['C(=O)C(CC1)CCC1C(=O)', 'OCC(CC)(CCCC)CO']","[1, 1]",0
DW_19-6,"['C(=O)C(CC1)CCC1C(=O)', 'OC(CC1)CCC1O']","[1, 1]",0
DW_19-7,"['C(=O)C(CC1)CCC1C(=O)', 'OCC(CC1)CCC1CO']","[1, 1]",0
DW_19-8,"['C(=O)C(CC1)CCC1C(=O)', 'OC(CC1)CCC1C(C)(C)C(CC2)CCC2O']","[1, 1]",0
DW_19-9,"['C(=O)C(CC1)CCC1C(=O)', 'OCC(CC(C1)C2C3)C1C2CC3CO']","[1, 1]",0
DW_3-1,"['C(=O)CCCCCCCC(=O)', 'OCCO']","[1, 1]",0
DW_3-10,"['C(=O)CCCCCC(=O)', 'OCCCCCO']","[1, 1]",0
DW_3-11,"['C(=O)CCCCCC(=O)', 'OCCC(C)CCO']","[1, 1]",0
DW_3-2,"['C(=O)CCCCCCCC(=O)', 'OCCCO']","[1, 1]",0
DW_3-3,"['C(=O)CCCCCCCC(=O)', 'OCCCCO']","[1, 1]",0
DW_3-4,"['C(=O)CCCCCCCC(=O)', 'OCCCCCO']","[1, 1]",0
DW_3-5,"['C(=O)CCCCCCCC(=O)', 'OCCC(C)CCO']","[1, 1]",0
DW_3-6,"['C(=O)CCCCCCCC(=O)', 'OCCCCCCCCCCO']","[1, 1]",0
DW_3-7,"['C(=O)CCCCCC(=O)', 'OCCO']","[1, 1]",1
DW_3-8,"['C(=O)CCCCCC(=O)', 'OCCCO']","[1, 1]",1
DW_3-9,"['C(=O)CCCCCC(=O)', 'OCCCCO']","[1, 1]",0
DW_5-1,"['C(=O)CCC(=O)', 'OCCO']","[1, 1]",0
DW_5-10,"['C(=O)CCC(=O)', 'OCCCCCCCCCO']","[1, 1]",0
DW_5-11,"['C(=O)CCC(=O)', 'OCCCCCCCCCCO']","[1, 1]",0
DW_5-2,"['C(=O)CCC(=O)', 'OCCCO']","[1, 1]",1
DW_5-3,"['C(=O)CCC(=O)', 'OCCCCO']","[1, 1]",0
DW_5-4,"['C(=O)CCC(=O)', 'OCCCCCO']","[1, 1]",1
DW_5-5,"['C(=O)CCC(=O)', 'OCCCCCCO']","[1, 1]",0
DW_5-6,"['C(=O)CCC(=O)', 'OC(C)CCC(C)O']","[1, 1]",1
DW_5-7,"['C(=O)CCC(=O)', 'OCCC(C)CCO']","[1, 1]",1
DW_5-8,"['C(=O)CCC(=O)', 'OCCCCCCCO']","[1, 1]",0
DW_5-9,"['C(=O)CCC(=O)', 'OCCCCCCCCO']","[1, 1]",0
DW_6-1,"['C(=O)CCCC(=O)', 'OCCO']","[1, 1]",1
DW_6-10,"['C(=O)CCCC(=O)', 'OCCCCCCCCCCO']","[1, 1]",0
DW_6-11,"['C(=O)CCCCCCCC(=O)', 'OCCCCCCCCO']","[1, 1]",0
DW_6-2,"['C(=O)CCCC(=O)', 'OCCCO']","[1, 1]",1
DW_6-3,"['C(=O)CCCC(=O)', 'OCCCCO']","[1, 1]",1
DW_6-4,"['C(=O)CCCC(=O)', 'OCCCCCO']","[1, 1]",1
DW_6-5,"['C(=O)CCCC(=O)', 'OCCCCCCO']","[1, 1]",1
DW_6-6,"['C(=O)CCCC(=O)', 'OCCC(C)CCO']","[1, 1]",1
DW_6-7,"['C(=O)CCCC(=O)', 'OCCCCCCCO']","[1, 1]",0
DW_6-8,"['C(=O)CCCC(=O)', 'OCCCCCCCCO']","[1, 1]",0
DW_6-9,"['C(=O)CCCC(=O)', 'OCCCCCCCCCO']","[1, 1]",0
DW_7-1,"['C(=O)CCCCC(=O)', 'OCCO']","[1, 1]",1
DW_7-10,"['C(=O)CCCCC(=O)', 'OCCCCCCCCCCO']","[1, 1]",0
DW_7-11,"['C(=O)CCCCCCCC(=O)', 'OCCCCCCCCCO']","[1, 1]",0
DW_7-2,"['C(=O)CCCCC(=O)', 'OCCCO']","[1, 1]",1
DW_7-3,"['C(=O)CCCCC(=O)', 'OCCCCO']","[1, 1]",1
DW_7-4,"['C(=O)CCCCC(=O)', 'OCCCCCO']","[1, 1]",1
DW_7-5,"['C(=O)CCCCC(=O)', 'OCCCCCCO']","[1, 1]",0
DW_7-6,"['C(=O)CCCCC(=O)', 'OCCC(C)CCO']","[1, 1]",0
DW_7-7,"['C(=O)CCCCC(=O)', 'OCCCCCCCO']","[1, 1]",0
DW_7-8,"['C(=O)CCCCC(=O)', 'OCCCCCCCCO']","[1, 1]",0
DW_7-9,"['C(=O)CCCCC(=O)', 'OCCCCCCCCCO']","[1, 1]",0
DW_8-1,"['C(=O)c(ccc1)cc1C(=O)', 'OCCO']","[1, 1]",0
DW_8-10,"['C(=O)c(ccc1)cc1C(=O)', 'OCCCCCCCCCCO']","[1, 1]",0
DW_8-11,"['C(=O)c(ccc1)cc1C(=O)', 'OCC(C)O']","[1, 1]",0
DW_8-2,"['C(=O)c(ccc1)cc1C(=O)', 'OCCCO']","[1, 1]",0
DW_8-3,"['C(=O)c(ccc1)cc1C(=O)', 'OCCCCO']","[1, 1]",0
DW_8-4,"['C(=O)c(ccc1)cc1C(=O)', 'OCCCCCO']","[1, 1]",1
DW_8-5,"['C(=O)c(ccc1)cc1C(=O)', 'OCCCCCCO']","[1, 1]",0
DW_8-6,"['C(=O)c(ccc1)cc1C(=O)', 'OCCC(C)CCO']","[1, 1]",0
DW_8-7,"['C(=O)c(ccc1)cc1C(=O)', 'OCCCCCCCO']","[1, 1]",0
DW_8-8,"['C(=O)c(ccc1)cc1C(=O)', 'OCCCCCCCCO']","[1, 1]",0
DW_8-9,"['C(=O)c(ccc1)cc1C(=O)', 'OCCCCCCCCCO']","[1, 1]",0
DW_9-3,"['C(=O)c(cc1)ccc1C(=O)', 'OCCCCCCCCCCO']","[1, 1]",0
R_1,"['C(=O)C(CC1)CCC1C(=O)', 'OCC(C)(C)C(C(C)C)O']","[1, 1]",0
R_10,"['C(=O)c(cc1)ccc1C(=O)', 'OCC(C)O']","[1, 1]",0
R_100,"['C(=O)CN(C)CC(=O)', 'OCC(C)(C)C(C(C)C)O']","[1, 1]",0
R_101,"['C(=O)c(ccc1c2)cc1ccc2C(=O)', 'OCC(C)(C)C(C(C)C)O']","[1, 1]",0
R_102,"['C(=O)c(ccc1c2)cc1ccc2C(=O)', 'OCCCCO']","[1, 1]",0
R_103,"['C(=O)CSCC(=O)', 'OCCCCCO']","[1, 1]",1
R_104,"['C(=O)C(CC1)CCC1C(=O)', 'OCCCCCO']","[1, 1]",0
R_105,"['C(=O)CN(C)CC(=O)', 'OCCCCCO']","[1, 1]",1
R_106,"['C(=O)c(ccc1c2)cc1ccc2C(=O)', 'OCCCCCO']","[1, 1]",1
R_107,"['C(=O)C(CC1)CCC1C(=O)', 'OCCCCCCO']","[1, 1]",0
R_108,"['C(=O)c(ccc1c2)cc1ccc2C(=O)', 'OCCCCCCO']","[1, 1]",0
R_11,"['C(=O)c(ccc1)cc1C(=O)', 'OC(C)C(C)O']","[1, 1]",0
R_110,"['C(=O)C(CC1)CCC1C(=O)', 'OCCCCCCCO']","[1, 1]",0
R_112,"['C(=O)c(ccc1c2)cc1ccc2C(=O)', 'OCCCCCCCO']","[1, 1]",0
R_113,"['C(=O)C(CC1)CCC1C(=O)', 'OCCCCCCCCO']","[1, 1]",0
R_114,"['C(=O)CN(C)CC(=O)', 'OCCCCCCCCO']","[1, 1]",1
R_115,"['C(=O)c(ccc1c2)cc1ccc2C(=O)', 'OCCCCCCCCO']","[1, 1]",0
R_116,"['C(=O)CCCC(=O)', 'OCC(CC1)CCC1CO']","[1, 1]",1
R_117,"['C(=O)c(ccc1c2)cc1ccc2C(=O)', 'OCC(CC1)CCC1CO']","[1, 1]",0
R_118,"['C(=O)CSCC(=O)', 'OCCCCCCCCCO']","[1, 1]",1
R_119,"['C(=O)C(CC1)CCC1C(=O)', 'OCCCCCCCCCO']","[1, 1]",0
R_12,"['C(=O)c(ccc1)cc1C(=O)', 'OC(CC1)CCC1O']","[1, 1]",0
R_121,"['C(=O)c(ccc1c2)cc1ccc2C(=O)', 'OCCCCCCCCCO']","[1, 1]",0
R_122,"['C(=O)CCCCCC(=O)', 'OCCCCCCCCCCO']","[1, 1]",0
R_124,"['C(=O)CCCCCCCCC(=O)', 'OCC(C)CO']","[1, 1]",1
R_125,"['C(=O)CCCCCCCCC(=O)', 'OC(CC1)CCC1C(C)(C)C(CC2)CCC2O']","[1, 1]",0
R_126,"['C(=O)CCCCCCCCC(=O)', 'OCC(C)(C)C(C(C)C)O']","[1, 1]",0
R_127,"['C(=O)CCCCCCCCC(=O)', 'OCCCCO']","[1, 1]",1
R_128,"['C(=O)CCCCCCCCC(=O)', 'OCCCCCO']","[1, 1]",0
R_129,"['C(=O)CCCCCC(=O)', 'OC(CC1)CCC1C(C)(C)C(CC2)CCC2O']","[1, 1]",1
R_13,"['C(=O)CCCC(=O)', 'OCC(C)CO']","[1, 1]",1
R_130,"['C(=O)CCCCCCCC(=O)', 'OC(CC1)CCC1C(C)(C)C(CC2)CCC2O']","[1, 1]",0
R_131,"['C(=O)CCCCCC(=O)', 'OCC(C)(C)C(C(C)C)O']","[1, 1]",1
R_132,"['C(=O)CCCCCCCC(=O)', 'OCC(C)(C)C(C(C)C)O']","[1, 1]",0
R_133,"['C(=O)CCCCCC(=O)', 'OCCCCCCO']","[1, 1]",1
R_134,"['C(=O)CCCCCCCC(=O)', 'OCCCCCCO']","[1, 1]",0
R_135,"['C(=O)CCCCCCCCC(=O)', 'OCCCCCCO']","[1, 1]",0
R_138,"['C(=O)CCCCCCCCC(=O)', 'OCCCCCCCO']","[1, 1]",0
R_139,"['C(=O)CCCCCC(=O)', 'OCCCCCCCCO']","[1, 1]",1
R_14,"['C(=O)CCCCCC(=O)', 'OCC(C)CO']","[1, 1]",1
R_140,"['C(=O)CCCCCCCCC(=O)', 'OCCCCCCCCO']","[1, 1]",0
R_141,"['C(=O)CCCCCC(=O)', 'OCC(CC1)CCC1CO']","[1, 1]",1
R_142,"['C(=O)CCCCCCCC(=O)', 'OCC(CC1)CCC1CO']","[1, 1]",0
R_143,"['C(=O)CCCCCCCCC(=O)', 'OCC(CC1)CCC1CO']","[1, 1]",0
R_144,"['C(=O)CCCCCC(=O)', 'OCCCCCCCCCO']","[1, 1]",0
R_145,"['C(=O)CCCCCCCCC(=O)', 'OCCCCCCCCCO']","[1, 1]",0
R_146,"['C(=O)CCCCCCCCC(=O)', 'OCCCCCCCCCCO']","[1, 1]",0
R_147,"['C(=O)CCCCCC(=O)', 'OCCOCCO']","[1, 1]",1
R_148,"['C(=O)CCCCCCCC(=O)', 'OCCOCCO']","[1, 1]",1
R_149,"['C(=O)CCCCCCCCC(=O)', 'OCCOCCO']","[1, 1]",1
R_15,"['C(=O)CSCC(=O)', 'OCC(C)CO']","[1, 1]",1
R_150,"['C(=O)C(CC1)CCC1C(=O)', 'OCCOCCO']","[1, 1]",1
R_152,"['C(=O)c(ccc1c2)cc1ccc2C(=O)', 'OCCOCCO']","[1, 1]",0
R_153,"['C(=O)CCCC(=O)', 'OCCOCCO']","[1, 1]",1
R_154,"['C(=O)CSCC(=O)', 'OCCOCCO']","[1, 1]",1
R_157,"['C(=O)c(ccc1)cc1C(=O)', 'OCCOCCO']","[1, 1]",1
R_158,"['C(=O)CCCCCCC(=O)', 'OCCOCCO']","[1, 1]",1
R_159,"['C(=O)CCCCC(=O)', 'OCCOCCO']","[1, 1]",1
R_16,"['C(=O)CCCCCCCC(=O)', 'OCC(C)CO']","[1, 1]",0
R_162,"['C(=O)CCCCCCCC(=O)', 'OCCOCCOCCO']","[1, 1]",0
R_163,"['C(=O)CCCCCCCCC(=O)', 'OCCOCCOCCO']","[1, 1]",1
R_164,"['C(=O)C(CC1)CCC1C(=O)', 'OCCOCCOCCO']","[1, 1]",1
R_166,"['C(=O)c(ccc1c2)cc1ccc2C(=O)', 'OCCOCCOCCO']","[1, 1]",0
R_168,"['C(=O)CSCC(=O)', 'OCCOCCOCCO']","[1, 1]",1
R_17,"['C(=O)C(CC1)CCC1C(=O)', 'OCC(C)CO']","[1, 1]",0
R_172,"['C(=O)CCCCCCC(=O)', 'OCCOCCOCCO']","[1, 1]",1
R_173,"['C(=O)CCCCC(=O)', 'OCCOCCOCCO']","[1, 1]",0
R_175,"['C(=O)CCCCCC(=O)', 'OC(C)COC(C)COC(C)CO']","[1, 1]",1
R_176,"['C(=O)CCCCCCCC(=O)', 'OC(C)COC(C)COC(C)CO']","[1, 1]",1
R_177,"['C(=O)CCCCCCCCC(=O)', 'OC(C)COC(C)COC(C)CO']","[1, 1]",1
R_178,"['C(=O)C(CC1)CCC1C(=O)', 'OC(C)COC(C)COC(C)CO']","[1, 1]",1
R_180,"['C(=O)CCCC(=O)', 'OC(C)COC(C)COC(C)CO']","[1, 1]",1
R_181,"['C(=O)CSCC(=O)', 'OC(C)COC(C)COC(C)CO']","[1, 1]",1
R_185,"['C(=O)CCCCCCC(=O)', 'OC(C)COC(C)COC(C)CO']","[1, 1]",1
R_187,"['C(=O)CCC(=O)', 'OC(C)COC(C)COC(C)CO']","[1, 1]",1
R_189,"['C(=O)CCCCCCCC(=O)', 'OCC(C)OCC(C)O']","[1, 1]",1
R_190,"['C(=O)CCCCCCCCC(=O)', 'OCC(C)OCC(C)O']","[1, 1]",1
R_191,"['C(=O)C(CC1)CCC1C(=O)', 'OCC(C)OCC(C)O']","[1, 1]",1
R_192,"['C(=O)c(ccc1c2)cc1ccc2C(=O)', 'OCC(C)OCC(C)O']","[1, 1]",1
R_193,"['C(=O)CCCC(=O)', 'OCC(C)OCC(C)O']","[1, 1]",1
R_194,"['C(=O)CSCC(=O)', 'OCC(C)OCC(C)O']","[1, 1]",1
R_196,"['C(=O)CC(=O)', 'OCC(C)OCC(C)O']","[1, 1]",1
R_199,"['C(=O)CCCCC(=O)', 'OCC(C)OCC(C)O']","[1, 1]",1
R_2,"['C(=O)c(ccc1)cc1C(=O)', 'OCC(CC)(CC)CO']","[1, 1]",0
R_201,"['C(=O)CCCCCCCC(=O)', 'OCCSCCO']","[1, 1]",1
R_202,"['C(=O)CCCCCCCCC(=O)', 'OCCSCCO']","[1, 1]",1
R_203,"['C(=O)C(CC1)CCC1C(=O)', 'OCCSCCO']","[1, 1]",1
R_204,"['C(=O)CCCC(=O)', 'OCCSCCO']","[1, 1]",1
R_205,"['C(=O)CSCC(=O)', 'OCCSCCO']","[1, 1]",1
R_206,"['C(=O)COCCOCC(=O)', 'OCCSCCO']","[1, 1]",0
R_207,"['C(=O)COCC(=O)', 'OCCSCCO']","[1, 1]",1
R_208,"['C(=O)c(ccc1)cc1C(=O)', 'OCCSCCO']","[1, 1]",1
R_209,"['C(=O)CCCCC(=O)', 'OCCSCCO']","[1, 1]",1
R_21,"['C(=O)CCCC(=O)', 'OC(CC1)CCC1O']","[1, 1]",0
R_210,"['C(=O)CCC(=O)', 'OCCSCCO']","[1, 1]",1
R_211,"['C(=O)CCCCCCCC(=O)', 'OCC(COc1ccccc1OC)O']","[1, 1]",1
R_212,"['C(=O)CCCCCCCCC(=O)', 'OCC(COc1ccccc1OC)O']","[1, 1]",1
R_213,"['C(=O)C(CC1)CCC1C(=O)', 'OCC(COc1ccccc1OC)O']","[1, 1]",1
R_214,"['C(=O)CCCC(=O)', 'OCC(COc1ccccc1OC)O']","[1, 1]",1
R_215,"['C(=O)CSCC(=O)', 'OCC(COc1ccccc1OC)O']","[1, 1]",1
R_216,"['C(=O)COCCOCC(=O)', 'OCC(COc1ccccc1OC)O']","[1, 1]",1
R_217,"['C(=O)CC(=O)', 'OCC(COc1ccccc1OC)O']","[1, 1]",1
R_219,"['C(=O)CCCCC(=O)', 'OCC(COc1ccccc1OC)O']","[1, 1]",1
R_22,"['C(=O)CCCCCC(=O)', 'OC(CC1)CCC1O']","[1, 1]",0
R_220,"['C(=O)CCC(=O)', 'OCC(COc1ccccc1OC)O']","[1, 1]",1
R_221,"['C(=O)CCCCCCCC(=O)', 'OC(CS1)SCC1O']","[1, 1]",0
R_223,"['C(=O)C(CC1)CCC1C(=O)', 'OC(CS1)SCC1O']","[1, 1]",0
R_224,"['C(=O)CCCC(=O)', 'OC(CS1)SCC1O']","[1, 1]",0
R_225,"['C(=O)CSCC(=O)', 'OC(CS1)SCC1O']","[1, 1]",0
R_226,"['C(=O)COCCOCC(=O)', 'OC(CS1)SCC1O']","[1, 1]",0
R_227,"['C(=O)COCC(=O)', 'OC(CS1)SCC1O']","[1, 1]",0
R_228,"['C(=O)c(ccc1)cc1C(=O)', 'OC(CS1)SCC1O']","[1, 1]",0
R_229,"['C(=O)CCCCC(=O)', 'OC(CS1)SCC1O']","[1, 1]",0
R_23,"['C(=O)CCCCCC(=O)', 'OCCC(C)CCO']","[1, 1]",1
R_230,"['C(=O)CCC(=O)', 'OC(CS1)SCC1O']","[1, 1]",0
R_231,"['C(=O)c1nc2ccccc2c(c1)C(=O)', 'OC(C)COC(C)COC(C)CO']","[1, 1]",1
R_232,"['C(=O)c1nc2ccccc2c(c1)C(=O)', 'OC(CC1)CCC1C(C)(C)C(CC2)CCC2O']","[1, 1]",0
R_233,"['C(=O)c1nc2ccccc2c(c1)C(=O)', 'OC(CC1)CCC1O']","[1, 1]",0
R_234,"['C(=O)c1nc2ccccc2c(c1)C(=O)', 'OCC(C)(C)C(C(C)C)O']","[1, 1]",1
R_235,"['C(=O)c1nc2ccccc2c(c1)C(=O)', 'OCC(C)(C)CO']","[1, 1]",1
R_236,"['C(=O)c1nc2ccccc2c(c1)C(=O)', 'OCC(C)CO']","[1, 1]",1
R_237,"['C(=O)c1nc2ccccc2c(c1)C(=O)', 'OCC(C)O']","[1, 1]",1
R_238,"['C(=O)c1nc2ccccc2c(c1)C(=O)', 'OCC(CC(C1)C2C3)C1C2CC3CO']","[1, 1]",1
R_239,"['C(=O)c1nc2ccccc2c(c1)C(=O)', 'OCC(CC)(CC)CO']","[1, 1]",1
R_24,"['C(=O)CSCC(=O)', 'OC(CC1)CCC1O']","[1, 1]",1
R_240,"['C(=O)c1nc2ccccc2c(c1)C(=O)', 'OCC(CC)(CCCC)CO']","[1, 1]",1
R_241,"['C(=O)c1nc2ccccc2c(c1)C(=O)', 'OCCCCCCCCCCO']","[1, 1]",0
R_242,"['C(=O)c1nc2ccccc2c(c1)C(=O)', 'OCCCCCCCCCO']","[1, 1]",0
R_243,"['C(=O)c1nc2ccccc2c(c1)C(=O)', 'OCCCCCCCCO']","[1, 1]",0
R_244,"['C(=O)c1nc2ccccc2c(c1)C(=O)', 'OCCCCCCO']","[1, 1]",1
R_245,"['C(=O)c1nc2ccccc2c(c1)C(=O)', 'OCCCCCO']","[1, 1]",0
R_247,"['C(=O)c1nc2ccccc2c(c1)C(=O)', 'OCCCO']","[1, 1]",0
R_248,"['C(=O)c1nc2ccccc2c(c1)C(=O)', 'OCCO']","[1, 1]",0
R_25,"['C(=O)CCCCCCCC(=O)', 'OC(CC1)CCC1O']","[1, 1]",0
R_250,"['C(=O)c1nc2ccccc2c(c1)C(=O)', 'OCC(CC)(CC)CO']","[1, 1]",0
R_251,"['C(=O)c1nc2ccccc2c(c1)C(=O)', 'OCCOCCOCCO']","[1, 1]",0
R_252,"['C(=O)c1nc2ccccc2c(c1)C(=O)', 'OCCC(C)CCO']","[1, 1]",1
R_254,"['C(=O)c1oc(cc1)C(=O)', 'OCCCCCO']","[1, 1]",1
R_255,"['C(=O)c1oc(cc1)C(=O)', 'OCCCCO']","[1, 1]",1
R_256,"['C(=O)c1oc(cc1)C(=O)', 'OCCCCCCO']","[1, 1]",0
R_257,"['C(=O)c1oc(cc1)C(=O)', 'OCCO']","[1, 1]",1
R_258,"['C(=O)c1oc(cc1)C(=O)', 'OCCCO']","[1, 1]",1
R_259,"['C(=O)c1oc(cc1)C(=O)', 'OCC(C)CO']","[1, 1]",1
R_26,"['C(=O)CCCCCCCCC(=O)', 'OC(CC1)CCC1O']","[1, 1]",1
R_27,"['C(=O)CC(=O)', 'OC(CC1)CCC1O']","[1, 1]",1
R_28,"['C(=O)CN(C)CC(=O)', 'OC(CC1)CCC1O']","[1, 1]",1
R_29,"['C(=O)CCCC(=O)', 'OCC(CC)(CC)CO']","[1, 1]",0
R_30,"['C(=O)CCCCCC(=O)', 'OCC(CC)(CC)CO']","[1, 1]",0
R_31,"['C(=O)CSCC(=O)', 'OCC(CC)(CC)CO']","[1, 1]",0
R_32,"['C(=O)CCCCCCCCC(=O)', 'OCC(CC)(CC)CO']","[1, 1]",0
R_33,"['C(=O)C(CC1)CCC1C(=O)', 'OCC(CC)(CC)CO']","[1, 1]",1
R_34,"['C(=O)CN(C)CC(=O)', 'OCC(CC)(CC)CO']","[1, 1]",1
R_38,"['C(=O)CCCC(=O)', 'OCC(CC(C1)C2C3)C1C2CC3CO']","[1, 1]",1
R_39,"['C(=O)CCCCCC(=O)', 'OCC(CC(C1)C2C3)C1C2CC3CO']","[1, 1]",0
R_4,"['C(=O)c(ccc1)cc1C(=O)', 'OCC(CC)(CCCC)CO']","[1, 1]",0
R_40,"['C(=O)CSCC(=O)', 'OCC(CC(C1)C2C3)C1C2CC3CO']","[1, 1]",0
R_41,"['C(=O)CCCCCCCC(=O)', 'OCC(CC(C1)C2C3)C1C2CC3CO']","[1, 1]",1
R_42,"['C(=O)CCCCCCCCC(=O)', 'OCC(CC(C1)C2C3)C1C2CC3CO']","[1, 1]",0
R_43,"['C(=O)CN(C)CC(=O)', 'OCC(CC(C1)C2C3)C1C2CC3CO']","[1, 1]",1
R_44,"['C(=O)c(ccc1c2)cc1ccc2C(=O)', 'OCC(CC(C1)C2C3)C1C2CC3CO']","[1, 1]",0
R_49,"['C(=O)COCCOCC(=O)', 'OCC(C)CO']","[1, 1]",1
R_5,"['C(=O)c(ccc1)cc1C(=O)', 'OCC(C)(C)C(C(C)C)O']","[1, 1]",0
R_50,"['C(=O)COCCOCC(=O)', 'OCCC(C)CCO']","[1, 1]",1
R_51,"['C(=O)COCCOCC(=O)', 'OC(CC1)CCC1O']","[1, 1]",1
R_52,"['C(=O)COCCOCC(=O)', 'OCC(CC)(CC)CO']","[1, 1]",1
R_53,"['C(=O)COCCOCC(=O)', 'OCC(CC(C1)C2C3)C1C2CC3CO']","[1, 1]",1
R_54,"['C(=O)C(CC1)CCC1C(=O)', 'OC(C)C(C)O']","[1, 1]",0
R_56,"['C(=O)COCC(=O)', 'OC(C)C(C)O']","[1, 1]",1
R_57,"['C(=O)CCCC(=O)', 'OCC(CC)(CCCC)CO']","[1, 1]",0
R_58,"['C(=O)CCCCCC(=O)', 'OCC(CC)(CCCC)CO']","[1, 1]",0
R_59,"['C(=O)CCCCCCCC(=O)', 'OCC(CC)(CCCC)CO']","[1, 1]",0
R_6,"['C(=O)c(ccc1)cc1C(=O)', 'OCC(C)(C)CO']","[1, 1]",0
R_60,"['C(=O)CCCCCCCCC(=O)', 'OCC(CC)(CCCC)CO']","[1, 1]",0
R_61,"['C(=O)COCCOCC(=O)', 'OCC(CC)(CCCC)CO']","[1, 1]",1
R_62,"['C(=O)c(ccc1c2)cc1ccc2C(=O)', 'OCC(CC)(CCCC)CO']","[1, 1]",0
R_63,"['C(=O)CSCC(=O)', 'OCC(C)(C)CO']","[1, 1]",1
R_64,"['C(=O)COCCOCC(=O)', 'OCC(C)(C)CO']","[1, 1]",1
R_65,"['C(=O)CN(C)CC(=O)', 'OCC(C)(C)CO']","[1, 1]",1
R_67,"['C(=O)CSCC(=O)', 'OCCCO']","[1, 1]",1
R_68,"['C(=O)C(CC1)CCC1C(=O)', 'OCCCO']","[1, 1]",1
R_69,"['C(=O)CCCCCCCCC(=O)', 'OCCC(C)CCO']","[1, 1]",0
R_7,"['C(=O)c(ccc1)cc1C(=O)', 'OCC(CC1)CCC1CO']","[1, 1]",0
R_70,"['C(=O)CCCCCCCC(=O)', 'OCC(CC)(CC)CO']","[1, 1]",0
R_72,"['C(=O)CCCCCCCC(=O)', 'OC(C)C(C)O']","[1, 1]",1
R_73,"['C(=O)CCCCCCCCC(=O)', 'OC(C)C(C)O']","[1, 1]",1
R_75,"['C(=O)CCCC(=O)', 'OCC(C)O']","[1, 1]",0
R_76,"['C(=O)CCCCCC(=O)', 'OCC(C)O']","[1, 1]",0
R_77,"['C(=O)CSCC(=O)', 'OCC(C)O']","[1, 1]",1
R_78,"['C(=O)CCCCCCCC(=O)', 'OCC(C)O']","[1, 1]",1
R_79,"['C(=O)CCCCCCCCC(=O)', 'OCC(C)O']","[1, 1]",0
R_80,"['C(=O)CCCCCCCCC(=O)', 'OCCO']","[1, 1]",0
R_82,"['C(=O)c(ccc1c2)cc1ccc2C(=O)', 'OCCO']","[1, 1]",0
R_83,"['C(=O)CCCC(=O)', 'OCC(C)(C)CO']","[1, 1]",0
R_84,"['C(=O)CCCCCC(=O)', 'OCC(C)(C)CO']","[1, 1]",0
R_85,"['C(=O)CCCCCCCC(=O)', 'OCC(C)(C)CO']","[1, 1]",0
R_86,"['C(=O)CCCCCCCCC(=O)', 'OCC(C)(C)CO']","[1, 1]",0
R_87,"['C(=O)CCCCCCCCC(=O)', 'OCCCO']","[1, 1]",0
R_88,"['C(=O)COCCOCC(=O)', 'OCCCO']","[1, 1]",1
R_89,"['C(=O)c(ccc1c2)cc1ccc2C(=O)', 'OCCCO']","[1, 1]",0
R_9,"['C(=O)c(ccc1)cc1C(=O)', 'OCC(CC(C1)C2C3)C1C2CC3CO']","[1, 1]",0
R_90,"['C(=O)CCCC(=O)', 'OC(CC1)CCC1C(C)(C)C(CC2)CCC2O']","[1, 1]",1
R_91,"['C(=O)C(CC1)CCC1C(=O)', 'OCC(C)O']","[1, 1]",1
R_94,"['C(=O)c(ccc1c2)cc1ccc2C(=O)', 'OCC(C)O']","[1, 1]",0
R_95,"['C(=O)COCCOCC(=O)', 'OC(CC1)CCC1C(C)(C)C(CC2)CCC2O']","[1, 1]",1
R_96,"['C(=O)c(ccc1c2)cc1ccc2C(=O)', 'OC(CC1)CCC1C(C)(C)C(CC2)CCC2O']","[1, 1]",0
R_97,"['C(=O)CCCC(=O)', 'OCC(C)(C)C(C(C)C)O']","[1, 1]",0
R_98,"['C(=O)CSCC(=O)', 'OCC(C)(C)C(C(C)C)O']","[1, 1]",1
R_99,"['C(=O)COCCOCC(=O)', 'OCC(C)(C)C(C(C)C)O']","[1, 1]",1
ROP_1,"['C(=O)CCCCCO', 'C(=O)CCCCCO']","[2, 1]",0
ROP_101,"['C(=O)CCCC(CCCCCC)O', 'C(=O)CCCCC(CCCC)O']","[2, 1]",0
ROP_102,"['C(=O)CCCC(CCCC)O', 'C(=O)CCCCC(CCCC)O']","[2, 1]",0
ROP_103,"['C(=O)CCCCCCCCCCCCCCO', 'C(=O)CCCCC(CCCC)O']","[2, 1]",0
ROP_104,"['C(=O)CC(C)O', 'C(=O)CCCCC(CCCC)O']","[2, 1]",0
ROP_105,"['C(=O)CCCC(CCCCCCC)O', 'C(=O)CCCCC(CCCC)O']","[2, 1]",0
ROP_106,"['C(=O)CCCCCCCCCCCCCCCO', 'C(=O)CCCCC(CCCC)O']","[2, 1]",0
ROP_107,"['C(=O)CCCCC(CCCC)O', 'C(=O)CCCCCO']","[2, 1]",0
ROP_109,"['C(=O)CCCCC(CCCC)O', 'C(=O)CCCCO']","[2, 1]",0
ROP_110,"['C(=O)CCCCCO', 'C(=O)CCCCC(CCCC)O']","[2, 1]",0
ROP_112,"['C(=O)CCCCO', 'C(=O)CCCCC(CCCC)O']","[2, 1]",0
ROP_113,"['C(=O)CCCCCO', 'C(=O)C=CCC(CCCCC)O']","[2, 1]",0
ROP_116,"['C(=O)CCCCCO', 'C(=O)CCCCCCCCCCCCCCO']","[2, 1]",0
ROP_117,"['C(=O)CCCCCO', 'C(=O)CC(C)O']","[2, 1]",0
ROP_123,"['C(=O)CCCCCCCCCCCCCCO', 'C(=O)CCCCCO']","[2, 1]",0
ROP_124,"['C(=O)CC(C)O', 'C(=O)CCCCCO']","[2, 1]",1
ROP_13,"['C(=O)CCO', 'C(=O)CCO']","[2, 1]",1
ROP_135,"['C(=O)CCCCCCCCCCCCCCCO', 'C(=O)C=CCC(CCCCC)O']","[2, 1]",0
ROP_138,"['C(=O)CCCCCCCCCCCCCCCO', 'C(=O)C=CCC(CCCCC)O']","[2, 1]",0
ROP_14,"['C(=O)CCCCO', 'C(=O)CCCCO']","[2, 1]",1
ROP_142,"['C(=O)CCCCO', 'C(=O)C=CCC(CCCCC)O']","[2, 1]",0
ROP_15,"['C(=O)CCCCCO', 'C(=O)CCO']","[2, 1]",1
ROP_16,"['C(=O)CCO', 'C(=O)CCCCCO']","[2, 1]",1
ROP_17,"['C(=O)CCCCCO', 'C(=O)CCCCO']","[2, 1]",1
ROP_177,"['C(=O)CCCCCCCCCCCCCCO', 'C(=O)CC(C)O']","[2, 1]",0
ROP_18,"['C(=O)CCCCO', 'C(=O)CCCCCO']","[2, 1]",1
ROP_180,"['C(=O)CC(C)O', 'C(=O)CCCCCCCCCCCCCCO']","[2, 1]",0
ROP_183,"['C(=O)CCCCCCCCCCCCCCO', 'C(=O)CCCCO']","[2, 1]",0
ROP_184,"['C(=O)CCCCO', 'C(=O)CCCCCCCCCCCCCCO']","[2, 1]",0
ROP_189,"['C(=O)CC(C)O', 'C(=O)CCCCO']","[2, 1]",1
ROP_19,"['C(=O)CCO', 'C(=O)CCCCO']","[2, 1]",1
ROP_190,"['C(=O)CCCCO', 'C(=O)CC(C)O']","[2, 1]",1
ROP_20,"['C(=O)CCCCO', 'C(=O)CCO']","[2, 1]",1
ROP_23,"['C(=O)CCO', 'C(=O)C(C)OC(=O)C(C)O']","[2, 1]",1
ROP_24,"['C(=O)C(C)OC(=O)C(C)O', 'C(=O)CCO']","[2, 1]",1
ROP_27,"['C(=O)CCCCO', 'C(=O)C(C)OC(=O)C(C)O']","[2, 1]",1
ROP_28,"['C(=O)C(C)OC(=O)C(C)O', 'C(=O)CCCCO']","[2, 1]",1
ROP_29,"['C(=O)CCCCC(CCCC)O', 'C(=O)CCCCC(CCCC)O']","[2, 1]",0
ROP_31,"['C(=O)CCCCCCCCCCCCCCO', 'C(=O)CCCCCCCCCCCCCCO']","[2, 1]",1
ROP_32,"['C(=O)CCCCCCCCCCCCCCCO', 'C(=O)CCCCCCCCCCCCCCCO']","[2, 1]",1
ROP_33,"['C(=O)C=Cc(cccc1)c1O', 'C(=O)C=Cc(cccc1)c1O']","[2, 1]",0
ROP_34,"['C(=O)CC(C)O', 'C(=O)CC(C)O']","[2, 1]",1
ROP_37,"['C(=O)C(C)OC(=O)C(C)O', 'C(=O)CCCC(CCCCCC)O']","[2, 1]",1
ROP_38,"['C(=O)C(C)OC(=O)C(C)O', 'C(=O)CCCC(CCCC)O']","[2, 1]",0
ROP_39,"['C(=O)C(C)OC(=O)C(C)O', 'C(=O)CCCCCCCCCCCCCCO']","[2, 1]",1
ROP_4,"['C(=O)CCCC(CCCCCCC)O', 'C(=O)CCCC(CCCCCCC)O']","[2, 1]",1
ROP_40,"['C(=O)C(C)OC(=O)C(C)O', 'C(=O)CC(C)O']","[2, 1]",0
ROP_41,"['C(=O)C(C)OC(=O)C(C)O', 'C(=O)CCCC(CCCCCCC)O']","[2, 1]",1
ROP_42,"['C(=O)C(C)OC(=O)C(C)O', 'C(=O)CCCCCCCCCCCCCCCO']","[2, 1]",1
ROP_43,"['C(=O)C(C)OC(=O)C(C)O', 'C(=O)C=Cc(cccc1)c1O']","[2, 1]",0
ROP_44,"['C(=O)CCCCC(CCCC)O', 'C(=O)C(C)OC(=O)C(C)O']","[2, 1]",0
ROP_45,"['C(=O)C=CCC(CCCCC)O', 'C(=O)C(C)OC(=O)C(C)O']","[2, 1]",1
ROP_46,"['C(=O)CCCC(CCCCCC)O', 'C(=O)C(C)OC(=O)C(C)O']","[2, 1]",0
ROP_47,"['C(=O)CCCC(CCCC)O', 'C(=O)C(C)OC(=O)C(C)O']","[2, 1]",1
ROP_48,"['C(=O)CCCCCCCCCCCCCCO', 'C(=O)C(C)OC(=O)C(C)O']","[2, 1]",1
ROP_50,"['C(=O)CCCC(CCCCCCC)O', 'C(=O)C(C)OC(=O)C(C)O']","[2, 1]",0
ROP_51,"['C(=O)CCCCCCCCCCCCCCCO', 'C(=O)C(C)OC(=O)C(C)O']","[2, 1]",0
ROP_53,"['C(=O)COC(=O)CO', 'C(=O)CCCCC(CCCC)O']","[2, 1]",1
ROP_54,"['C(=O)COC(=O)CO', 'C(=O)C=CCC(CCCCC)O']","[2, 1]",0
ROP_55,"['C(=O)COC(=O)CO', 'C(=O)CCCC(CCCCCC)O']","[2, 1]",1
ROP_56,"['C(=O)COC(=O)CO', 'C(=O)CCCC(CCCC)O']","[2, 1]",1
ROP_57,"['C(=O)COC(=O)CO', 'C(=O)CCCCCCCCCCCCCCO']","[2, 1]",1
ROP_58,"['C(=O)COC(=O)CO', 'C(=O)CC(C)O']","[2, 1]",1
ROP_59,"['C(=O)COC(=O)CO', 'C(=O)CCCC(CCCCCCC)O']","[2, 1]",1
ROP_60,"['C(=O)COC(=O)CO', 'C(=O)CCCCCCCCCCCCCCCO']","[2, 1]",1
ROP_61,"['C(=O)COC(=O)CO', 'C(=O)C=Cc(cccc1)c1O']","[2, 1]",1
ROP_62,"['C(=O)CCCCC(CCCC)O', 'C(=O)COC(=O)CO']","[2, 1]",1
ROP_63,"['C(=O)C=CCC(CCCCC)O', 'C(=O)COC(=O)CO']","[2, 1]",1
ROP_64,"['C(=O)CCCC(CCCCCC)O', 'C(=O)COC(=O)CO']","[2, 1]",0
ROP_65,"['C(=O)CCCC(CCCC)O', 'C(=O)COC(=O)CO']","[2, 1]",1
ROP_66,"['C(=O)CCCCCCCCCCCCCCO', 'C(=O)COC(=O)CO']","[2, 1]",1
ROP_67,"['C(=O)CC(C)O', 'C(=O)COC(=O)CO']","[2, 1]",1
ROP_68,"['C(=O)CCCC(CCCCCCC)O', 'C(=O)COC(=O)CO']","[2, 1]",0
ROP_69,"['C(=O)CCCCCCCCCCCCCCCO', 'C(=O)COC(=O)CO']","[2, 1]",1
ROP_70,"['C(=O)C=Cc(cccc1)c1O', 'C(=O)COC(=O)CO']","[2, 1]",1
ROP_71,"['C(=O)C=Cc(cccc1)c1O', 'C(=O)CCCCC(CCCC)O']","[2, 1]",0
ROP_72,"['C(=O)C=Cc(cccc1)c1O', 'C(=O)C=CCC(CCCCC)O']","[2, 1]",0
ROP_73,"['C(=O)C=Cc(cccc1)c1O', 'C(=O)CCCC(CCCCCC)O']","[2, 1]",0
ROP_74,"['C(=O)C=Cc(cccc1)c1O', 'C(=O)CCCC(CCCC)O']","[2, 1]",0
ROP_75,"['C(=O)C=Cc(cccc1)c1O', 'C(=O)CCCCCCCCCCCCCCO']","[2, 1]",1
ROP_76,"['C(=O)C=Cc(cccc1)c1O', 'C(=O)CC(C)O']","[2, 1]",0
ROP_77,"['C(=O)C=Cc(cccc1)c1O', 'C(=O)CCCC(CCCCCCC)O']","[2, 1]",0
ROP_79,"['C(=O)CCCCC(CCCC)O', 'C(=O)C=Cc(cccc1)c1O']","[2, 1]",0
ROP_83,"['C(=O)CCCCCCCCCCCCCCO', 'C(=O)C=Cc(cccc1)c1O']","[2, 1]",1
ROP_84,"['C(=O)CC(C)O', 'C(=O)C=Cc(cccc1)c1O']","[2, 1]",1
ROP_87,"['C(=O)C=Cc(cccc1)c1O', 'C(=O)CCCCCO']","[2, 1]",0
ROP_89,"['C(=O)C=Cc(cccc1)c1O', 'C(=O)CCCCO']","[2, 1]",0
ROP_9,"['C(=O)C(C)OC(=O)C(C)O', 'C(=O)CCCCCO']","[2, 1]",1
ROP_90,"['C(=O)CCCCCO', 'C(=O)C=Cc(cccc1)c1O']","[2, 1]",0
ROP_92,"['C(=O)CCCCO', 'C(=O)C=Cc(cccc1)c1O']","[2, 1]",0
ROP_93,"['C(=O)CCCCC(CCCC)O', 'C(=O)C=CCC(CCCCC)O']","[2, 1]",0
ROP_94,"['C(=O)CCCCC(CCCC)O', 'C(=O)CCCC(CCCCCC)O']","[2, 1]",0
ROP_95,"['C(=O)CCCCC(CCCC)O', 'C(=O)CCCC(CCCC)O']","[2, 1]",0
ROP_96,"['C(=O)CCCCC(CCCC)O', 'C(=O)CCCCCCCCCCCCCCO']","[2, 1]",0
ROP_97,"['C(=O)CCCCC(CCCC)O', 'C(=O)CC(C)O']","[2, 1]",0
ROP_98,"['C(=O)CCCCC(CCCC)O', 'C(=O)CCCC(CCCCCCC)O']","[2, 1]",0
ROP_99,"['C(=O)CCCCC(CCCC)O', 'C(=O)CCCCCCCCCCCCCCCO']","[2, 1]",0
ROPm_11,"['C(=O)COC(=O)CO', 'C(=O)CCCCCO']","[2, 1]",0
ROPm_12,"['C(=O)CCCCCO', 'C(=O)COC(=O)CO']","[2, 1]",1
ROPm_21,"['C(=O)CCO', 'C(=O)COC(=O)CO']","[2, 1]",0
ROPm_22,"['C(=O)COC(=O)CO', 'C(=O)CCO']","[2, 1]",0
ROPm_25,"['C(=O)CCCCO', 'C(=O)COC(=O)CO']","[2, 1]",0
ROPm_26,"['C(=O)COC(=O)CO', 'C(=O)CCCCO']","[2, 1]",1
ROPm_6,"['C(=O)COC(=O)CO', 'C(=O)COC(=O)CO']","[2, 1]",0
ROPm_7,"['C(=O)COC(=O)CO', 'C(=O)C(C)OC(=O)C(C)O']","[2, 1]",1
ROPm_8,"['C(=O)C(C)OC(=O)C(C)O', 'C(=O)COC(=O)CO']","[2, 1]",0
